Repository: lanl/impala

# impala

Python tools for modular Bayesian model calibration.  Posterior exploration includes tempering and adaptive MCMC.

## Example

## References


************

Copyright 2020. Triad National Security, LLC. All rights reserved.
This program was produced under U.S. Government contract 89233218CNA000001 for Los Alamos
National Laboratory (LANL), which is operated by Triad National Security, LLC for the U.S.
Department of Energy/National Nuclear Security Administration. All rights in the program are
reserved by Triad National Security, LLC, and the U.S. Department of Energy/National Nuclear
Security Administration. The Government is granted for itself and others acting on its behalf a
nonexclusive, paid-up, irrevocable worldwide license in this material to reproduce, prepare
derivative works, distribute copies to the public, perform publicly and display publicly, and to permit
others to do so.

LANL software release C19112

Authors: Devin Francom, Peter Trubey, others

[build-status-img]: https://github.com/lanl/impala/workflows/Build/badge.svg

File: data/Al-5083/Stress-Strain_Data/Gray94_Al5083_S0_001T-196C.csv
x,S0_001T-196C
-1.38778e-17,0
0.000582,261.31
0.00244,300.628
0.00606,315.388
0.013101,337.315
0.020141,359.241
0.026976,376.253
0.033813,392.372
0.041077,409.386
0.048341,426.401
0.055609,441.628
0.063738,455.074
0.075289,474.792
0.085558,491.377
0.097112,509.308
0.108892,521.434
0.118741,533.55
0.123665,539.384
0.132019,547.471
0.142088,556.461
0.150872,564.103
0.159015,570.402
0.166945,575.807
0.172086,580.749
0.180228,587.048

File: data/Al-5083/Stress-Strain_Data/Gray94_Al5083_S0_001T125C.csv
x,S0_001T25C
-1.38778e-17,0
0.000455,214.855
0.001275,235.406
0.003594,257.306
0.006136,274.741
0.012548,288.624
0.018319,300.716
0.027732,316.403
0.036933,330.301
0.045708,342.857
0.053203,351.386
0.063702,359.931
0.070342,366.669
0.082347,372.989
0.089849,377.498
0.099285,380.677
0.110014,381.184
0.113659,382.991
0.121807,386.163
0.129741,389.334
0.13832,391.615
0.146256,393.893
0.159126,396.645
0.168992,399.827
0.18015,399.889

File: data/Al-5083/Stress-Strain_Data/Gray94_Al5083_S0_1T125C.csv
x,S0_1T25C
-1.38778e-17,0
0.000879,217.537
0.002747,251.048
0.006568,273.404
0.009132,279.225
0.015327,294.446
0.023667,309.68
0.033085,322.686
0.040574,334.342
0.049361,340.197
0.05493,346.035
0.061356,351.878
0.065863,351.903
0.073152,355.517
0.080654,360.026
0.089234,362.307
0.099316,364.15
0.108965,368.224
0.118836,368.726
0.130633,371.472
0.140715,373.315
0.151224,376.5
0.15959,378.334
0.165378,381.493
0.179114,380.676

File: data/Al-5083/Stress-Strain_Data/Gray94_Al5083_S2000T-196C.csv
x,S2000T-196C
-1.38778e-17,0
0.000368,261.309
0.00244,300.628
0.004769,317.168
0.008585,342.203
0.014568,355.637
0.020966,377.113
0.02565,396.793
0.034217,405.775
0.040619,424.571
0.044872,445.142
0.047432,453.196
0.054267,470.208
0.060241,489.002
0.067508,504.23
0.073052,523.021
0.081182,536.467
0.087155,555.26
0.094422,570.488
0.100828,587.498
0.108957,600.943
0.117526,609.031
0.124364,624.257
0.133365,630.56
0.142355,643.118
0.150918,653.886
0.159482,664.654
0.169343,670.069
0.17684,677.258

File: data/Al-5083/Stress-Strain_Data/Gray94_Al5083_S2500T25C.csv
x,S2500T25C
-1.38778e-17,0
0.000651,224.683
0.002322,249.259
0.005281,272.95
0.010833,287.721
0.016179,298.024
0.02259,311.907
0.027073,324.439
0.031982,338.76
0.040761,349.083
0.045237,365.188
0.050153,375.489
0.055516,376.413
0.059574,386.709
0.063854,392.986
0.069215,395.25
0.072851,401.523
0.079485,411.387
0.086563,413.214
0.089766,421.718
0.098983,427.13
0.101122,431.162
0.10863,432.544
0.114416,436.596
0.119552,444.219
0.125557,446.039
0.132636,447.418
0.139265,459.962
0.145902,468.04
0.149759,471.188
0.154476,473.448
0.160059,471.692
0.16284,476.174
0.168843,478.888
0.172496,476.675
0.17657,478.038
0.18042,484.759
0.183425,484.776
0.188361,484.357
0.193278,494.211
0.195211,493.329
0.201656,489.345
0.206149,496.517
0.209357,502.341
0.214293,502.369
0.218579,505.52
0.222436,508.221
0.228448,506.468
0.234018,511.413
0.239157,517.695
0.245366,525.323
0.251811,521.339
0.259744,524.957

File: data/Al-5083/Stress-Strain_Data/Gray94_Al5083_S3000T100C.csv
x,S3000T100C
-1.38778e-17,0
0.000459,212.621
0.001478,241.661
0.003159,260.431
0.00635,275.189
0.011476,288.171
0.018534,300.718
0.026019,314.606
0.032007,325.36
0.039287,333.888
0.044639,340.618
0.048916,348.682
0.055131,353.183
0.060914,359.022
0.068837,368
0.07742,368.495
0.080839,376.107
0.084045,382.825
0.092406,387.339
0.099049,392.289
0.104858,384.282
0.108917,394.131
0.113405,403.537
0.120709,399.557
0.126484,409.863
0.135281,410.359
0.140199,419.767
0.14901,413.116
0.156494,427.004
0.161639,430.16
0.17002,423.507
0.174732,428.446
0.17944,435.173
0.182882,430.725
0.188676,430.758
0.192312,437.478
0.19703,438.844
0.202387,442.894
0.209245,447.846
0.219754,451.032
0.228975,454.21
0.2324,459.142
0.238836,460.072
0.243128,460.096
0.249978,468.621
0.253416,466.407
0.258788,462.863
0.26285,470.926
0.268203,477.209
0.275068,478.141
0.279998,480.849
0.290295,482.693

File: data/Al-5083/Stress-Strain_Data/Gray94_Al5083_S3500T200C.csv
x,S3500T200C
-1.38778e-17,0
0.000915,198.33
0.002371,222.905
0.005344,239.449
0.008116,248.845
0.012835,250.211
0.016471,256.485
0.01817,265.875
0.021154,277.058
0.025452,273.509
0.03017,275.322
0.035085,286.07
0.03915,292.793
0.044088,291.48
0.048373,295.077
0.051141,306.707
0.056492,313.883
0.061865,309.446
0.06615,313.044
0.068926,320.653
0.07256,327.82
0.075773,330.965
0.080717,326.526
0.086505,329.685
0.091431,335.072
0.098719,339.58
0.10386,344.075
0.109653,344.554
0.115659,346.374
0.121228,351.766
0.129811,352.26
0.134091,358.538
0.139022,360.799
0.146318,360.839
0.15275,364.002
0.161546,365.391
0.166899,371.674
0.172255,376.171
0.178253,381.565
0.186624,380.718
0.19048,384.313
0.197119,391.497
0.202487,389.74
0.216864,390.267
0.220932,395.203
0.226285,401.487
0.234227,400.191
0.239366,406.027
0.243003,411.854
0.250513,412.342
0.255234,412.369
0.259938,421.329
0.264448,419.567
0.270461,417.367
0.274742,423.198
0.279884,427.247
0.283967,424.589
0.290192,423.284
0.294686,430.009
0.297681,434.94
0.30197,436.75
0.305409,433.643
0.310565,430.545
0.316776,436.833
0.319771,441.763
0.327502,438.68
0.330714,442.718
0.33437,438.271

File: data/Al-5083/Stress-Strain_Data/Gray94_Al5083_S7000T25C.csv
x,S7000T25C
-1.38778e-17,0
0.000436,224.681
0.002307,257.299
0.00337,262.219
0.005064,274.288
0.007195,282.341
0.012112,292.195
0.017884,303.841
0.023439,316.825
0.026857,325.331
0.031124,338.756
0.034979,342.351
0.040763,348.19
0.043734,365.627
0.045219,374.569
0.049488,387.099
0.055058,392.044
0.063421,395.217
0.068773,401.947
0.073701,405.995
0.078402,416.741
0.088468,427.518
0.095549,427.558
0.1009,435.181
0.106244,445.931
0.114187,444.189
0.120187,449.136
0.128754,457.67
0.144607,472.053
0.151467,476.111
0.159621,476.156
0.165837,480.211
0.172264,485.607
0.179118,492.346
0.184267,493.268
0.189834,499.999
0.199256,510.325
0.209339,512.168
0.215977,519.799
0.223473,527.434
0.229914,525.683
0.235712,523.929
0.241267,536.467
0.248121,543.652
0.253066,538.766
0.258644,539.244
0.265276,550.002
0.271048,561.647
0.277916,561.239
0.282428,558.138
0.28821,564.87
0.294208,570.264
0.304528,560.048
0.315657,575.743
0.321242,573.095
0.326595,578.931
0.328963,575.371
