Repository: lanl/impala

# impala

Python tools for modular Bayesian model calibration.  Posterior exploration includes tempering and adaptive MCMC.

## Example

## References


************

Copyright 2020. Triad National Security, LLC. All rights reserved.
This program was produced under U.S. Government contract 89233218CNA000001 for Los Alamos
National Laboratory (LANL), which is operated by Triad National Security, LLC for the U.S.
Department of Energy/National Nuclear Security Administration. All rights in the program are
reserved by Triad National Security, LLC, and the U.S. Department of Energy/National Nuclear
Security Administration. The Government is granted for itself and others acting on its behalf a
nonexclusive, paid-up, irrevocable worldwide license in this material to reproduce, prepare
derivative works, distribute copies to the public, perform publicly and display publicly, and to permit
others to do so.

LANL software release C19112

Authors: Devin Francom, Peter Trubey, others

[build-status-img]: https://github.com/lanl/impala/workflows/Build/badge.svg

File: data/ti-6al-4v/Data/SHPB/Casem2018/Casem2018_Fig2a-295K-9600.Plast.OLD
# Casem2018 Figure 2a
# Temperature: 295 K
# Strain rate: 9600 s^-1
# -----------
# Chemistry (weight %)
# Ti, Bal.
#  Y, 0.0
#  N, 0.008
#  C, 0.025
#  H, 0.0
# Fe, 0.151
#  O, 0.176
# Al, 6.28
#  V, 4.16
# Mn, 0
# Si, 0
# ----------
Plastic strain, stress (MPa)
0.0, 1221.21
0.001973, 1255.34
0.003749, 1281.72
0.0073, 1289.48
0.013614, 1308.1
0.016573, 1326.72
0.020124, 1370.17
0.02407, 1396.55
0.027622, 1374.83
0.0292, 1353.1
0.031173, 1345.34
0.034527, 1332.93
0.038867, 1357.76
0.04084, 1357.76
0.045181, 1365.52
0.049324, 1359.31
0.053862, 1362.41
0.059189, 1354.66
0.06491, 1356.21
0.070237, 1373.28
0.075761, 1385.69
0.081088, 1367.07
0.084837, 1381.03
0.089375, 1370.17
0.092926, 1381.03
0.09845, 1367.07
0.102001, 1376.38
0.106342, 1370.17
0.109301, 1384.14
0.115417, 1388.79
0.123309, 1396.55
0.128439, 1391.9
0.131398, 1395.0
0.13416, 1398.1
0.136923, 1387.24
0.143631, 1401.21
0.151128, 1410.52
0.155863, 1401.21
0.160795, 1391.9
0.164938, 1407.41
0.167306, 1405.86
0.169871, 1416.72
0.173225, 1405.86
0.175198, 1413.62
0.178749, 1422.93
0.180525, 1415.17
0.183484, 1418.28
0.188811, 1408.97
0.192165, 1424.48
0.194335, 1418.28
0.198676, 1415.17
0.202227, 1424.48
0.206962, 1421.38
0.210908, 1430.69
0.213473, 1441.55
0.216235, 1422.93
0.22097, 1412.07
0.224718, 1413.62
0.228072, 1430.69
0.232216, 1419.83
0.23478, 1438.45
0.239516, 1436.9
0.244448, 1441.55
0.24721, 1444.66
0.251945, 1440.0
0.256877, 1441.55
0.259245, 1455.52
0.261612, 1467.93
0.262994, 1474.14
0.266348, 1467.93
0.268912, 1447.76
0.273647, 1441.55
0.276607, 1446.21
0.279764, 1463.28
0.282723, 1449.31
0.285288, 1447.76
0.287063, 1436.9
0.289234, 1429.14
0.293771, 1415.17
0.296336, 1413.62
0.298507, 1413.62
0.29969, 1388.79
0.302452, 1356.21
0.30482, 1322.07
0.307187, 1289.48
0.309358, 1253.79

File: data/ti-6al-4v/Data/SHPB/Casem2018/Casem2018_Fig7-295K-3000_1.Plast.OLD
# Casem2018 Figure 7
# Temperature: 295 K
# Strain rate: 3000 s^-1
# -----------
# Chemistry (weight %)
# Ti, Bal.
#  Y, 0.0
#  N, 0.008
#  C, 0.025
#  H, 0.0
# Fe, 0.151
#  O, 0.176
# Al, 6.28
#  V, 4.16
# Mn, 0
# Si, 0
# ----------
Plastic strain, stress (MPa)
0.0, 1154.88
0.003003, 1192.28
0.006909, 1226.43
0.011717, 1257.33
0.016525, 1288.24
0.022538, 1289.89
0.029152, 1299.68
0.035465, 1302.96
0.040878, 1296.48
0.045087, 1294.88
0.047492, 1299.77
0.049897, 1301.4
0.051702, 1296.54
0.054407, 1303.05
0.057714, 1306.32
0.061323, 1299.83
0.064028, 1311.22
0.066432, 1317.74
0.068537, 1317.75
0.07004, 1324.26
0.072445, 1321.02
0.075752, 1332.41
0.080562, 1340.56
0.086574, 1348.72
0.090182, 1353.61
0.093488, 1360.13
0.097097, 1350.39
0.099501, 1363.41
0.10341, 1361.8
0.107018, 1363.44
0.111528, 1360.21
0.115738, 1355.36
0.120848, 1363.51
0.125058, 1363.53
0.129567, 1373.3
0.132573, 1379.82
0.138886, 1391.23
0.143396, 1389.62
0.144898, 1399.38
0.151512, 1405.92
0.155421, 1402.69
0.158728, 1409.2
0.162336, 1409.22
0.165944, 1404.36
0.172558, 1410.9
0.175264, 1414.16
0.176767, 1409.29
0.179172, 1412.55
0.18248, 1409.32
0.185486, 1414.21
0.188493, 1414.22
0.1918, 1414.24
0.19601, 1407.76
0.198715, 1412.65
0.202323, 1415.92
0.20533, 1412.68
0.208636, 1427.32
0.211042, 1422.46
0.217356, 1419.24
0.222768, 1414.39
0.229683, 1419.3
0.23239, 1409.56
0.236599, 1404.71
0.239906, 1419.35
0.242312, 1409.61
0.245018, 1408.0
0.249528, 1408.02
0.253438, 1391.79
0.258249, 1380.43
0.262159, 1369.08
0.268474, 1357.73
0.272084, 1321.99
0.274493, 1283.0
0.276902, 1244.0
0.278408, 1205.0
0.279915, 1164.38
0.281421, 1125.38
0.282627, 1084.75
0.283833, 1044.12
0.285039, 1005.12
0.285945, 964.5
0.28685, 923.87
0.288056, 883.24
0.288961, 844.24
0.289867, 803.61
0.290772, 762.98
0.291377, 722.36
0.292282, 681.73
0.293188, 641.1
0.294093, 602.1
0.294698, 561.47
0.295603, 520.84
0.296508, 480.21
0.297414, 439.59
0.298319, 398.96
0.299525, 359.96
0.30043, 319.33
0.301636, 278.7
0.303143, 239.7
0.30495, 199.08
0.307058, 160.08
0.310368, 125.97
0.316983, 126.0
0.323295, 148.79
0.329607, 168.32
0.337124, 165.11

File: data/ti-6al-4v/Data/SHPB/Casem2018/Casem2018_Fig7-295K-3000_2.Plast.OLD
# Casem2018 Figure 7
# Temperature: 295 K
# Strain rate: 3000 s^-1
# -----------
# Chemistry (weight %)
# Ti, Bal.
#  Y, 0.0
#  N, 0.008
#  C, 0.025
#  H, 0.0
# Fe, 0.151
#  O, 0.176
# Al, 6.28
#  V, 4.16
# Mn, 0
# Si, 0
# ----------
Plastic strain, stress (MPa)
0.0, 1088.29
0.002402, 1127.31
0.005706, 1163.08
0.009612, 1197.23
0.013517, 1231.38
0.018025, 1263.91
0.023133, 1293.19
0.028244, 1304.59
0.035158, 1312.75
0.04087, 1327.41
0.046884, 1316.06
0.053799, 1311.22
0.060714, 1319.38
0.067629, 1325.91
0.071838, 1321.06
0.074243, 1329.19
0.078151, 1334.09
0.080555, 1343.85
0.084464, 1347.12
0.08747, 1350.39
0.091078, 1347.15
0.093483, 1358.54
0.098893, 1376.45
0.101299, 1366.71
0.105208, 1366.73
0.109717, 1374.88
0.113927, 1371.65
0.116933, 1378.16
0.119639, 1368.42
0.123247, 1370.07
0.126555, 1366.83
0.130162, 1374.98
0.133169, 1371.74
0.135875, 1368.5
0.137979, 1375.01
0.140084, 1371.77
0.143992, 1376.67
0.146698, 1384.81
0.150305, 1386.45
0.153913, 1384.84
0.158123, 1384.86
0.160828, 1386.5
0.164436, 1394.65
0.167443, 1391.41
0.171652, 1393.06
0.174057, 1393.07
0.177063, 1399.58
0.180371, 1388.22
0.184279, 1394.74
0.186985, 1396.38
0.190593, 1396.4
0.193299, 1402.91
0.196607, 1391.55
0.199011, 1401.32
0.202019, 1389.95
0.203221, 1398.09
0.204725, 1389.97
0.208332, 1396.49
0.211038, 1393.25
0.21194, 1396.5
0.213444, 1390.01
0.215248, 1394.89
0.217052, 1386.78
0.217953, 1394.91
0.221562, 1393.3
0.224268, 1390.06
0.226974, 1386.82
0.230882, 1391.72
0.234791, 1390.11
0.238098, 1390.13
0.241406, 1383.64
0.245014, 1386.91
0.248321, 1383.68
0.251027, 1380.44
0.254635, 1380.46
0.257342, 1377.22
0.260348, 1382.11
0.264257, 1377.25
0.267865, 1372.4
0.270873, 1362.66
0.273278, 1359.42
0.276285, 1359.43
0.277188, 1346.44
0.278692, 1335.07
0.281699, 1335.08
0.282602, 1320.46
0.286213, 1284.72
0.289221, 1270.11
0.290124, 1250.61
0.291931, 1211.61
0.293438, 1172.61
0.294644, 1131.98
0.29585, 1092.98
0.297056, 1052.36
0.297961, 1011.73
0.298867, 971.1
0.299772, 930.47
0.300677, 891.47
0.301583, 850.84
0.302488, 810.22
0.303394, 769.59
0.304299, 728.96
0.305505, 688.34
0.30641, 649.33
0.307316, 608.71
0.308522, 568.08
0.309427, 527.45
0.310633, 488.45
0.31214, 447.83
0.313947, 408.83
0.316055, 369.83
0.318463, 330.84
0.322074, 295.1
0.326587, 262.61
0.3314, 231.76
0.336514, 202.53
0.343129, 194.43

File: data/ti-6al-4v/Data/SHPB/Casem2018/Casem2018_Fig7-295K-3000_3.Plast.OLD
# Casem2018 Figure 7
# Temperature: 295 K
# Strain rate: 3000 s^-1
# -----------
# Chemistry (weight %)
# Ti, Bal.
#  Y, 0.0
#  N, 0.008
#  C, 0.025
#  H, 0.0
# Fe, 0.151
#  O, 0.176
# Al, 6.28
#  V, 4.16
# Mn, 0
# Si, 0
# ----------
Plastic strain, stress (MPa)
0.0, 1143.5
0.002403, 1180.89
0.005406, 1216.66
0.009613, 1250.81
0.014421, 1280.09
0.019831, 1302.87
0.026144, 1311.03
0.033359, 1317.56
0.039974, 1319.22
0.043882, 1317.62
0.045986, 1327.38
0.048693, 1322.51
0.052001, 1309.53
0.055908, 1329.05
0.058615, 1319.31
0.061019, 1327.45
0.062223, 1320.96
0.066131, 1320.97
0.069438, 1324.24
0.075151, 1324.27
0.077254, 1338.91
0.080261, 1340.55
0.082967, 1334.06
0.086574, 1343.83
0.090784, 1342.22
0.094991, 1360.12
0.101306, 1353.65
0.106116, 1360.18
0.110024, 1365.07
0.11303, 1371.59
0.115436, 1360.22
0.119946, 1363.49
0.126259, 1371.65
0.131671, 1370.05
0.140389, 1381.47
0.147003, 1388.01
0.153918, 1396.17
0.161134, 1396.2
0.168049, 1394.61
0.173461, 1397.89
0.178573, 1388.16
0.186089, 1388.2
0.190299, 1388.22
0.195409, 1396.37
0.198116, 1386.63
0.203828, 1393.16
0.20924, 1398.06
0.212546, 1407.83
0.216154, 1404.6
0.219762, 1409.49
0.229985, 1406.29
0.233893, 1403.06
0.2369, 1401.45
0.242913, 1404.73
0.24622, 1414.49
0.248926, 1411.26
0.251332, 1401.52
0.252533, 1414.52
0.256743, 1412.92
0.25975, 1408.06
0.263659, 1403.2
0.265763, 1408.09
0.269972, 1408.11
0.272377, 1414.62
0.274483, 1403.25
0.279894, 1408.16
0.282902, 1395.17
0.285908, 1395.18
0.289517, 1393.58
0.292824, 1395.22
0.296132, 1383.86
0.299438, 1392.0
0.302445, 1392.01
0.306655, 1379.03
0.30906, 1390.42
0.31297, 1375.81
0.317179, 1375.83
0.320186, 1366.1
0.324095, 1366.11
0.326802, 1353.13
0.333418, 1336.91
0.336426, 1319.04
0.338832, 1310.93
0.342443, 1273.56
0.344551, 1234.57
0.346358, 1195.57
0.348165, 1156.57
0.349672, 1115.95
0.350878, 1076.95
0.352084, 1036.32
0.352989, 995.69
0.353895, 955.06
0.3548, 916.06
0.356006, 875.44
0.356911, 834.81
0.357817, 794.18
0.358722, 755.18
0.359627, 714.55
0.360533, 673.92
0.361438, 633.29
0.362343, 592.67
0.363249, 552.04
0.364455, 513.04
0.36536, 472.41
0.366566, 431.78
0.367772, 392.78
0.368978, 352.16
0.370485, 311.53
0.372292, 272.53
0.375604, 210.79
0.38192, 194.57

File: data/ti-6al-4v/Data/SHPB/Casem2018/Casem2018_Fig7-295K-3000_4.Plast.OLD
# Casem2018 Figure 7
# Temperature: 295 K
# Strain rate: 3000 s^-1
# -----------
# Chemistry (weight %)
# Ti, Bal.
#  Y, 0.0
#  N, 0.008
#  C, 0.025
#  H, 0.0
# Fe, 0.151
#  O, 0.176
# Al, 6.28
#  V, 4.16
# Mn, 0
# Si, 0
# ----------
Plastic strain, stress (MPa)
0.0, 1120.78
0.001501, 1140.29
0.006611, 1161.44
0.010517, 1193.97
0.015626, 1211.87
0.020735, 1239.53
0.022839, 1252.54
0.025846, 1246.05
0.02825, 1262.32
0.030956, 1263.96
0.034264, 1252.6
0.035766, 1267.23
0.04208, 1267.26
0.047794, 1252.66
0.049897, 1270.55
0.052301, 1278.69
0.058916, 1281.97
0.065231, 1262.5
0.068539, 1257.64
0.070642, 1273.9
0.076656, 1269.05
0.081163, 1303.21
0.084771, 1298.35
0.086875, 1314.61
0.092588, 1300.01
0.095295, 1288.65
0.097398, 1304.91
0.101608, 1301.68
0.103113, 1287.06
0.105818, 1287.08
0.109126, 1285.47
0.11153, 1301.73
0.114536, 1309.87
0.121151, 1306.65
0.127464, 1316.44
0.129569, 1303.44
0.133477, 1318.09
0.137085, 1313.23
0.139188, 1329.5
0.141593, 1339.26
0.1449, 1336.02
0.147304, 1350.66
0.150612, 1344.18
0.152718, 1336.06
0.156325, 1339.33
0.15903, 1352.35
0.161737, 1339.36
0.164144, 1326.37
0.166849, 1329.63
0.171356, 1362.16
0.174364, 1352.42
0.17737, 1362.19
0.180678, 1354.08
0.183684, 1357.34
0.18669, 1358.98
0.189697, 1357.37
0.193605, 1362.27
0.196312, 1352.53
0.198716, 1372.04
0.201722, 1372.06
0.206232, 1372.08
0.208638, 1365.59
0.211946, 1359.11
0.214651, 1370.5
0.21886, 1372.14
0.221567, 1364.03
0.225475, 1365.67
0.227579, 1375.43
0.233592, 1380.34
0.236599, 1372.23
0.240207, 1367.37
0.242612, 1378.76
0.244116, 1365.76
0.24622, 1370.65
0.249527, 1375.54
0.252534, 1369.05
0.261553, 1380.48
0.267265, 1385.38
0.27388, 1385.41
0.276888, 1374.05
0.280194, 1383.82
0.283801, 1390.34
0.28741, 1387.1
0.29132, 1370.87
0.292822, 1382.25
0.296731, 1380.65
0.298836, 1374.16
0.302443, 1383.93
0.30515, 1370.94
0.307254, 1383.95
0.310862, 1372.59
0.313267, 1385.6
0.317176, 1380.75
0.320183, 1366.13
0.322889, 1375.9
0.327097, 1384.05
0.329203, 1367.8
0.332811, 1369.45
0.335516, 1379.21
0.338824, 1366.22
0.34153, 1374.36
0.344837, 1369.5
0.348445, 1369.52
0.354459, 1363.05
0.357467, 1348.44
0.35957, 1367.95
0.363179, 1350.09
0.364682, 1363.1
0.368589, 1376.12
0.370094, 1361.5
0.3722, 1346.88
0.375205, 1359.9
0.378813, 1355.04
0.380919, 1342.05
0.387232, 1348.58
0.393246, 1345.36
0.395653, 1329.12
0.39836, 1314.51
0.400768, 1277.14
0.403177, 1238.14
0.405285, 1199.14
0.407393, 1160.15
0.4092, 1121.15
0.411007, 1082.15
0.413716, 1043.16
0.415523, 1004.16
0.417631, 965.16
0.419439, 926.17
0.421246, 885.54
0.423955, 848.17
0.426664, 810.81
0.428471, 771.81
0.430579, 732.81
0.432988, 693.82
0.435096, 654.82
0.436903, 615.82
0.43871, 575.2
0.44172, 539.46
0.44503, 503.72
0.447739, 464.72
0.45135, 430.61
0.452254, 406.24
0.457368, 377.01
0.462181, 347.77
0.469096, 344.56
