Repository: lanl/impala

# impala

Python tools for modular Bayesian model calibration.  Posterior exploration includes tempering and adaptive MCMC.

## Example

## References


************

Copyright 2020. Triad National Security, LLC. All rights reserved.
This program was produced under U.S. Government contract 89233218CNA000001 for Los Alamos
National Laboratory (LANL), which is operated by Triad National Security, LLC for the U.S.
Department of Energy/National Nuclear Security Administration. All rights in the program are
reserved by Triad National Security, LLC, and the U.S. Department of Energy/National Nuclear
Security Administration. The Government is granted for itself and others acting on its behalf a
nonexclusive, paid-up, irrevocable worldwide license in this material to reproduce, prepare
derivative works, distribute copies to the public, perform publicly and display publicly, and to permit
others to do so.

LANL software release C19112

Authors: Devin Francom, Peter Trubey, others

[build-status-img]: https://github.com/lanl/impala/workflows/Build/badge.svg

File: data/ti-6al-4v/Data/SHPB/Nemat-Nasser2001/NN2001_Fig1a-798K-3100.Plast.OLD
# Nemat-Nasser2001 Figure 1a Commercial Ti64
# Temperature: 798 K
# Strain rate: 3100 s^-1
# -----------
# Chemistry (weight %)
# Ti, Bal.
#  Y, <0.001
#  N, 0.01
#  C, 0.01
#  H, 0.0006
# Fe, 0.21
#  O, 0.19
# Al, 6.21
#  V, 3.61
# Mn, 0
# Si, 0
# ----------
Plastic strain, stress (MPa)
0.0, 783.38
0.002951, 816.62
0.005575, 804.16
0.006437, 785.11
0.0107, 749.48
0.013117, 737.66
0.016668, 753.93
0.021784, 789.56
0.023938, 795.84
0.029458, 789.56
0.037132, 802.92
0.045658, 802.92
0.053332, 802.92
0.060153, 807.38
0.068679, 807.38
0.077206, 807.38
0.085732, 811.83
0.094258, 816.28
0.101932, 825.19
0.110458, 825.19
0.118985, 834.1
0.127511, 834.1
0.135185, 843.01
0.143711, 847.46
0.152238, 851.91
0.160764, 856.37
0.168438, 860.82
0.176964, 865.27
0.18549, 869.73
0.194017, 874.18
0.202543, 878.63
0.210217, 883.09
0.218743, 887.54
0.22727, 891.99
0.235796, 891.99
0.244322, 891.99
0.252849, 891.99
0.261375, 896.45
0.269902, 896.45
0.277575, 900.9
0.286102, 900.9
0.293775, 905.36
0.302302, 905.36
0.309975, 900.9
0.318502, 905.36
0.327028, 909.81
0.335555, 914.26
0.343228, 909.81
0.351755, 914.26
0.360281, 914.26
0.367955, 914.26
0.376481, 914.26
0.385007, 914.26
0.392681, 914.26
0.401208, 914.26
0.409734, 914.26
0.41826, 914.26
0.425934, 914.26
0.43446, 909.81
0.442987, 909.81
0.45066, 905.36
0.459187, 905.36
0.46465, 899.74

File: data/ti-6al-4v/Data/SHPB/Nemat-Nasser2001/NN2001_Fig1a-998K-3700.Plast.OLD
# Nemat-Nasser2001 Figure 1a Commercial Ti64
# Temperature: 998 K
# Strain rate: 3700 s^-1
# -----------
# Chemistry (weight %)
# Ti, Bal.
#  Y, <0.001
#  N, 0.01
#  C, 0.01
#  H, 0.0006
# Fe, 0.21
#  O, 0.19
# Al, 6.21
#  V, 3.61
# Mn, 0
# Si, 0
# ----------
Plastic strain, stress (MPa)
0.0, 619.22
0.002951, 646.23
0.005574, 633.77
0.00787, 612.99
0.010493, 588.05
0.0141, 569.35
0.018691, 583.9
0.022702, 611.42
0.025905, 629.61
0.029523, 624.78
0.033775, 610.91
0.037197, 615.87
0.040989, 631.69
0.044871, 633.69
0.053397, 629.23
0.061071, 633.69
0.068745, 633.69
0.076418, 633.69
0.084945, 629.23
0.093471, 633.69
0.101145, 638.14
0.109671, 642.59
0.118197, 647.05
0.126724, 647.05
0.13525, 651.5
0.142924, 655.95
0.15145, 655.95
0.159977, 660.41
0.16765, 669.31
0.175324, 664.86
0.18385, 669.31
0.192377, 673.77
0.200051, 669.31
0.208577, 673.77
0.217103, 678.22
0.22563, 678.22
0.234156, 678.22
0.242682, 678.22
0.251209, 678.22
0.258883, 687.13
0.267409, 687.13
0.275935, 687.13
0.284462, 687.13
0.292988, 687.13
0.301514, 682.68
0.310041, 682.68
0.318567, 687.13
0.327093, 687.13
0.33562, 687.13
0.343294, 687.13
0.350967, 687.13
0.359494, 691.58
0.367167, 687.13
0.375694, 687.13
0.38422, 687.13
0.392746, 687.13
0.401273, 687.13
0.409799, 687.13
0.418326, 687.13
0.426852, 687.13
0.435378, 687.13
0.443905, 687.13
0.452431, 687.13
0.460957, 687.13
0.468631, 691.58
0.477157, 691.58
0.485684, 691.58
0.49421, 691.58
0.502737, 691.58
0.511263, 691.58
0.519789, 691.58
0.528316, 691.58
0.535989, 687.13
0.544516, 687.13
0.553042, 687.13
0.561568, 687.13
0.569242, 682.68
0.577769, 678.22
0.586295, 673.77
0.593116, 655.95

File: data/ti-6al-4v/Data/SHPB/Nemat-Nasser2001/NN2001_Fig1b-296K-6000.Plast.OLD
# Nemat-Nasser2001 Figure 1b Commercial Ti64
# Temperature: 296 K
# Strain rate: 6000 s^-1
# -----------
# Chemistry (weight %)
# Ti, Bal.
#  Y, <0.001
#  N, 0.01
#  C, 0.01
#  H, 0.0006
# Fe, 0.21
#  O, 0.19
# Al, 6.21
#  V, 3.61
# Mn, 0
# Si, 0
# ----------
Plastic strain, stress (MPa)
0.0, 1365.15
0.00266, 1392.8
0.006534, 1414.91
0.010417, 1396.42
0.013333, 1366.87
0.0177, 1355.76
0.022062, 1359.41
0.025937, 1377.83
0.029324, 1403.63
0.033198, 1425.73
0.038041, 1447.83
0.042405, 1447.79
0.047254, 1444.05
0.052103, 1440.32
0.056469, 1432.9
0.061317, 1432.85
0.066166, 1432.81
0.071013, 1440.14
0.07586, 1443.79
0.080222, 1451.13
0.085071, 1451.08
0.089918, 1454.73
0.094281, 1458.38
0.099128, 1465.71
0.103488, 1480.43
0.10785, 1487.77
0.112212, 1491.42
0.116817, 1496.91
0.121906, 1506.09
0.126509, 1518.97
0.132567, 1528.13
0.140808, 1535.44
0.150015, 1553.8
0.157043, 1564.81
0.162618, 1568.45
0.165768, 1575.8
0.168433, 1579.46
0.17328, 1586.8
0.178128, 1590.45
0.18249, 1594.1
0.187337, 1601.43
0.191699, 1608.77
0.196546, 1616.11
0.200908, 1623.45
0.210844, 1634.42
0.222234, 1650.92
0.230231, 1663.77
0.237503, 1667.39
0.241624, 1669.2
0.24914, 1665.44
0.253504, 1661.71
0.257141, 1659.83
0.26199, 1659.78
0.26684, 1652.36
0.271205, 1644.94
0.276055, 1641.2
0.28042, 1633.78
0.284787, 1622.67
0.287939, 1617.11

File: data/ti-6al-4v/Data/SHPB/Nemat-Nasser2001/NN2001_Fig1c-296K-1e-2.Plast.OLD
# Nemat-Nasser2001 Figure 1c RS-HIP Ti64
# Temperature: 296 K
# Strain rate: 1e-2 s^-1
# -----------
# Chemistry (weight %)
# Ti, Bal.
#  Y, <0.005
#  N, 0.008
#  C, 0.01
#  H, 0.002
# Fe, 0.19
#  O, 0.2
# Al, 6.33
#  V, 4.13
# Mn, 0
# Si, 0
# ----------
Plastic strain, stress (MPa)
0.0, 1018.11
0.003309, 1058.62
0.007524, 1082.23
0.01174, 1102.46
0.015957, 1119.32
0.02138, 1129.41
0.026802, 1146.26
0.032225, 1156.36
0.037648, 1169.83
0.043071, 1179.92
0.048496, 1183.26
0.053918, 1196.74
0.059342, 1203.45
0.064765, 1213.55
0.07019, 1216.89
0.075613, 1230.36
0.081037, 1233.7
0.087064, 1240.41
0.09309, 1250.5
0.098514, 1253.84
0.104541, 1260.56
0.109964, 1270.65
0.115991, 1273.99
0.122018, 1277.33
0.127441, 1287.42
0.132263, 1290.77
0.13829, 1297.48
0.143714, 1304.2
0.149138, 1307.54
0.155165, 1314.25
0.161192, 1317.59
0.166616, 1320.93
0.172041, 1324.27
0.178068, 1327.6
0.184094, 1337.69
0.190121, 1337.65
0.195546, 1340.99
0.20097, 1347.71
0.206997, 1351.05
0.213024, 1354.38
0.218448, 1357.73
0.223872, 1364.44
0.2299, 1364.4
0.235927, 1367.74
0.241352, 1371.08
0.246776, 1371.04
0.252804, 1371.0
0.258229, 1374.34
0.264256, 1374.3
0.269681, 1377.64
0.275708, 1377.6
0.281132, 1384.32
0.286558, 1380.9
0.291983, 1380.87
0.297408, 1377.45
0.303436, 1377.41
0.308261, 1363.87
0.309167, 1348.67

File: data/ti-6al-4v/Data/SHPB/Nemat-Nasser2001/NN2001_Fig1d-296K-2000(1).Plast.OLD
# Nemat-Nasser2001 Figure 1d RS-MIL-HIP Ti64
# Temperature: 296 K
# Strain rate: 2000 s^-1
# -----------
# Chemistry (weight %)
# Ti, Bal.
#  Y, <0.005
#  N, 0.008
#  C, 0.02
#  H, 0.002
# Fe, 0.19
#  O, 0.28
# Al, 6.33
#  V, 4.13
# Mn, 0
# Si, 0
# ----------
Plastic strain, stress (MPa)
0.0, 1518.59
0.003383, 1534.05
0.006528, 1540.66
0.010393, 1562.76
0.015716, 1573.77
0.020072, 1578.15
0.024912, 1586.95
0.028786, 1586.91
0.032658, 1591.29
0.037497, 1600.09
0.041854, 1604.47
0.046696, 1604.42
0.051053, 1608.8
0.055894, 1613.17
0.060733, 1621.98
0.065089, 1626.36
0.069928, 1635.16
0.074289, 1630.68
0.079133, 1626.2
0.083977, 1621.72
0.088336, 1621.67
0.091973, 1608.35
0.097068, 1583.94
0.099502, 1550.7

File: data/ti-6al-4v/Data/SHPB/Nemat-Nasser2001/NN2001_Fig1d-296K-5100.Plast.OLD
# Nemat-Nasser2001 Figure 1d RS-MIL-HIP Ti64
# Temperature: 296 K
# Strain rate: 5100 s^-1
# -----------
# Chemistry (weight %)
# Ti, Bal.
#  Y, <0.005
#  N, 0.008
#  C, 0.02
#  H, 0.002
# Fe, 0.19
#  O, 0.28
# Al, 6.33
#  V, 4.13
# Mn, 0
# Si, 0
# ----------
Plastic strain, stress (MPa)
0.0, 1653.62
0.00387, 1662.43
0.007753, 1640.25
0.011634, 1622.49
0.016477, 1622.44
0.020828, 1640.1
0.024206, 1671.06
0.028069, 1697.59
0.032422, 1710.82
0.037261, 1719.62
0.041139, 1710.73
0.045504, 1692.97
0.050345, 1697.34
0.054704, 1697.29
0.059067, 1683.96
0.063908, 1688.33
0.068261, 1701.57
0.072612, 1719.23
0.077457, 1714.75
0.081821, 1701.42
0.086182, 1692.51
0.090537, 1701.32
0.094888, 1718.99
0.099245, 1723.37
0.103119, 1723.32
0.107962, 1723.27
0.112804, 1723.22
0.117161, 1727.6
0.121271, 1743.05
0.125385, 1749.65
0.12902, 1740.75
0.133133, 1749.56
0.137972, 1758.36
0.142332, 1753.89
0.147173, 1758.26
0.152019, 1749.35
0.157832, 1744.86
0.161704, 1749.24
0.166066, 1740.34
0.170914, 1727.0
0.175269, 1735.81
0.18011, 1740.18
0.184475, 1722.42
0.187878, 1691.39
0.19517, 1620.46
0.198573, 1589.43
0.203439, 1531.81
0.205876, 1491.93
0.207829, 1452.05
0.210267, 1412.17
0.21222, 1372.3
0.214173, 1332.43
0.216126, 1292.55
0.217597, 1248.26
0.219065, 1208.39
0.220536, 1164.09
0.222253, 1108.72
0.223971, 1053.35
0.224953, 1017.92
0.226422, 978.05
0.227409, 933.76
0.228398, 882.82
0.230116, 825.24
0.231837, 761.01
0.233313, 703.43
0.234299, 659.14
0.235768, 619.27
0.237736, 543.97
0.239206, 499.68
0.240675, 459.81
0.242146, 415.51
0.243615, 375.64
0.245084, 335.77
0.247037, 295.9
0.24899, 256.03
0.251427, 216.15
0.25483, 185.11
0.259193, 171.78
