Repository: lanl/impala

# impala

Python tools for modular Bayesian model calibration.  Posterior exploration includes tempering and adaptive MCMC.

## Example

## References


************

Copyright 2020. Triad National Security, LLC. All rights reserved.
This program was produced under U.S. Government contract 89233218CNA000001 for Los Alamos
National Laboratory (LANL), which is operated by Triad National Security, LLC for the U.S.
Department of Energy/National Nuclear Security Administration. All rights in the program are
reserved by Triad National Security, LLC, and the U.S. Department of Energy/National Nuclear
Security Administration. The Government is granted for itself and others acting on its behalf a
nonexclusive, paid-up, irrevocable worldwide license in this material to reproduce, prepare
derivative works, distribute copies to the public, perform publicly and display publicly, and to permit
others to do so.

LANL software release C19112

Authors: Devin Francom, Peter Trubey, others

[build-status-img]: https://github.com/lanl/impala/workflows/Build/badge.svg

File: data/ti-6al-4v/Data/SHPB/Babu2013/Backup/Babu2013_Fig3-293K-1e-2.csv
# Babu2013 Figure 3
# Temperature: 293 K
# Strain rate: 1.0e-2 s^-1
# -----------
# Chemistry (weight %)
# Ti, Bal.
#  Y, -
#  N, -
#  C, 0.01
#  H, 0.0082
# Fe, 0.21
#  O, 0.162
# Al, 6.19
#  V, 3.98
# Mn, <0.01
# Si, <0.01
# ----------
# True strain, stress (MPa)
0,-2.27374e-13
0.011296,995.13
0.016057,1046.25
0.020911,1083.06
0.025765,1117.14
0.03062,1137.59
0.035474,1158.03
0.040422,1175.07
0.045183,1188.7
0.050131,1190.75
0.054892,1215.29
0.059746,1221.42
0.064414,1234.37
0.069548,1245.28
0.074309,1252.78
0.07907,1263.68
0.084018,1272.54
0.088872,1276.63
0.093913,1286.17
0.098674,1290.94
0.103622,1300.49
0.10801,1311.39
0.113144,1324.34
0.117999,1331.16
0.122666,1336.61
0.127801,1337.97
0.132655,1337.97
0.137323,1348.2
0.142457,1357.06
0.147218,1362.51
0.152072,1365.24
0.15674,1364.56
0.161875,1363.19
0.166542,1367.28
0.17149,1375.46
0.176438,1382.28
0.181199,1382.96
0.18596,1387.05
0.191001,1395.23
0.195762,1393.87
0.200803,1386.37
0.205377,1391.14
0.210418,1393.18
0.215459,1386.37

File: data/ti-6al-4v/Data/SHPB/Babu2013/Backup/Babu2013_Fig3-293K-1e0.csv
# Babu2013 Figure 3
# Temperature: 293 K
# Strain rate: 1.0e0 s^-1
# -----------
# Chemistry (weight %)
# Ti, Bal.
#  Y, -
#  N, -
#  C, 0.01
#  H, 0.0082
# Fe, 0.21
#  O, 0.162
# Al, 6.19
#  V, 3.98
# Mn, <0.01
# Si, <0.01
# ----------
# True strain, stress (MPa)
0,-2.27374e-13
0.011389,1005.36
0.016337,1081.69
0.021378,1127.36
0.026512,1156.67
0.031553,1181.21
0.036688,1200.29
0.041822,1211.2
0.04677,1218.7
0.051624,1228.24
0.056759,1241.87
0.061893,1248
0.067028,1256.18
0.071975,1268.45
0.077016,1271.18
0.082058,1275.95
0.087285,1286.17
0.092326,1293.67
0.097274,1299.12
0.102502,1304.58
0.107356,1311.39
0.112397,1313.44
0.117905,1316.85
0.122853,1322.98
0.127707,1325.71
0.132655,1328.43
0.137696,1331.84
0.14283,1337.29
0.147872,1336.61

File: data/ti-6al-4v/Data/SHPB/Babu2013/Backup/Babu2013_Fig3-373K-1e0.csv
# Babu2013 Figure 3
# Temperature: 373 K
# Strain rate: 1.0e0 s^-1
# -----------
# Chemistry (weight %)
# Ti, Bal.
#  Y, -
#  N, -
#  C, 0.01
#  H, 0.0082
# Fe, 0.21
#  O, 0.162
# Al, 6.19
#  V, 3.98
# Mn, <0.01
# Si, <0.01
# ----------
# True strain, stress (MPa)
0,-2.27374e-13
0.010736,938.56
0.022218,1021.03
0.033981,1067.38
0.045463,1098.05
0.057132,1121.23
0.068895,1138.95
0.080564,1155.31
0.09242,1166.21
0.103809,1174.39
0.115665,1183.25
0.127521,1188.7
0.13891,1191.43
0.150485,1194.16
0.162155,1191.43
0.17401,1188.7

File: data/ti-6al-4v/Data/SHPB/Babu2013/Backup/Babu2013_Fig3-473K-1e-2.csv
# Babu2013 Figure 3
# Temperature: 473 K
# Strain rate: 1.0e-2 s^-1
# -----------
# Chemistry (weight %)
# Ti, Bal.
#  Y, -
#  N, -
#  C, 0.01
#  H, 0.0082
# Fe, 0.21
#  O, 0.162
# Al, 6.19
#  V, 3.98
# Mn, <0.01
# Si, <0.01
# ----------
# True strain, stress (MPa)
0,-2.27374e-13
0.009522,738.17
0.01671,804.28
0.024552,845.18
0.0323,877.22
0.039955,909.93
0.04761,933.79
0.055452,950.83
0.062827,967.87
0.070762,981.5
0.07851,994.45
0.085978,1003.99
0.093727,1014.22
0.101568,1024.44
0.109317,1031.26
0.117065,1038.75
0.12472,1045.57
0.132468,1046.25
0.140217,1062.61
0.147685,1058.52
0.155527,1066.7
0.163368,1070.79
0.171023,1071.47

File: data/ti-6al-4v/Data/SHPB/Babu2013/Backup/Babu2013_Fig3-473K-1e0.csv
# Babu2013 Figure 3
# Temperature: 473 K
# Strain rate: 1.0e0 s^-1
# -----------
# Chemistry (weight %)
# Ti, Bal.
#  Y, -
#  N, -
#  C, 0.01
#  H, 0.0082
# Fe, 0.21
#  O, 0.162
# Al, 6.19
#  V, 3.98
# Mn, <0.01
# Si, <0.01
# ----------
# True strain, stress (MPa)
0,-2.27374e-13
0.010176,856.77
0.016617,898.34
0.023152,928.33
0.029593,950.15
0.036034,971.96
0.042196,992.41
0.048544,1005.36
0.055358,1019.67
0.061613,1030.57
0.068335,1034.66
0.074496,1046.93
0.080937,1050.34
0.087472,1058.52
0.09382,1066.02
0.100168,1067.38
0.106423,1072.83
0.113051,1076.92
0.119025,1079.65
0.12556,1083.06
0.132282,1084.42
0.138723,1087.15
0.144978,1089.87
0.151419,1091.24
0.157674,1094.64
0.164208,1096.69
0.17065,1097.37

File: data/ti-6al-4v/Data/SHPB/Babu2013/Backup/Babu2013_Fig3-573K-1e-3.csv
# Babu2013 Figure 3
# Temperature: 573 K
# Strain rate: 1.0e-3 s^-1
# -----------
# Chemistry (weight %)
# Ti, Bal.
#  Y, -
#  N, -
#  C, 0.01
#  H, 0.0082
# Fe, 0.21
#  O, 0.162
# Al, 6.19
#  V, 3.98
# Mn, <0.01
# Si, <0.01
# ----------
# True strain, stress (MPa)
0,-2.27374e-13
0.008682,615.48
0.01447,679.55
0.020538,728.63
0.026792,768.84
0.03286,802.24
0.038742,830.19
0.044623,853.36
0.050691,871.08
0.056852,890.17
0.062827,899.71
0.069081,909.93
0.075243,918.11
0.081124,924.25
0.088219,927.65
0.093447,934.47
0.099141,939.24
0.105676,940.6

File: data/ti-6al-4v/Data/SHPB/Babu2013/Backup/Babu2013_Fig3-673K-1e0.csv
# Babu2013 Figure 3
# Temperature: 673 K
# Strain rate: 1.0e0 s^-1
# -----------
# Chemistry (weight %)
# Ti, Bal.
#  Y, -
#  N, -
#  C, 0.01
#  H, 0.0082
# Fe, 0.21
#  O, 0.162
# Al, 6.19
#  V, 3.98
# Mn, <0.01
# Si, <0.01
# ----------
# True strain, stress (MPa)
0,-2.27374e-13
0.009802,707.5
0.016897,766.8
0.023805,803.6
0.03062,832.91
0.037715,860.18
0.044529,881.99
0.051531,892.21
0.058813,907.89
0.065814,922.88
0.072722,931.06
0.07963,939.24
0.086632,946.74
0.093727,950.83
0.100728,956.28
0.107636,956.96
0.114731,961.73
0.121733,963.1
0.128641,963.1
0.135362,961.73
0.14255,960.37
0.149645,961.73
0.15674,960.37
0.163742,956.28
0.170743,955.6
