Repository: lanl/impala

# impala

Python tools for modular Bayesian model calibration.  Posterior exploration includes tempering and adaptive MCMC.

## Example

## References


************

Copyright 2020. Triad National Security, LLC. All rights reserved.
This program was produced under U.S. Government contract 89233218CNA000001 for Los Alamos
National Laboratory (LANL), which is operated by Triad National Security, LLC for the U.S.
Department of Energy/National Nuclear Security Administration. All rights in the program are
reserved by Triad National Security, LLC, and the U.S. Department of Energy/National Nuclear
Security Administration. The Government is granted for itself and others acting on its behalf a
nonexclusive, paid-up, irrevocable worldwide license in this material to reproduce, prepare
derivative works, distribute copies to the public, perform publicly and display publicly, and to permit
others to do so.

LANL software release C19112

Authors: Devin Francom, Peter Trubey, others

[build-status-img]: https://github.com/lanl/impala/workflows/Build/badge.svg

File: data/ti-6al-4v/Data/SHPB/Babu2013/Backup/Babu2013_Fig4-1073K-1e-3.csv
# Babu2013 Figure 4
# Temperature: 1073 K
# Strain rate: 1.0e-3 s^-1
# -----------
# Chemistry (weight %)
# Ti, Bal.
#  Y, -
#  N, -
#  C, 0.01
#  H, 0.0082
# Fe, 0.21
#  O, 0.162
# Al, 6.19
#  V, 3.98
# Mn, <0.01
# Si, <0.01
# ----------
# True strain, stress (MPa)
-1.38778e-17,-2.27374e-13
0.004562,92.571
0.013685,135.717
0.024467,145.451
0.048104,147.516
0.072571,146.1
0.097453,143.291
0.121505,139.09
0.145557,132.802
0.170024,129.993
0.19532,126.488
0.218957,122.984
0.243009,118.784
0.268306,115.278
0.292358,113.166
0.317239,110.357
0.341291,108.245
0.365758,104.741
0.390225,101.236
0.414692,98.428
0.438329,97.708
0.463211,96.291

File: data/ti-6al-4v/Data/SHPB/Babu2013/Backup/Babu2013_Fig4-1073K-1e0.csv
# Babu2013 Figure 4
# Temperature: 1073 K
# Strain rate: 1.0e0 s^-1
# -----------
# Chemistry (weight %)
# Ti, Bal.
#  Y, -
#  N, -
#  C, 0.01
#  H, 0.0082
# Fe, 0.21
#  O, 0.162
# Al, 6.19
#  V, 3.98
# Mn, <0.01
# Si, <0.01
# ----------
# True strain, stress (MPa)
-1.38778e-17,-2.27374e-13
0.008709,268.669
0.019491,303.461
0.029443,321.548
0.039396,332.675
0.050178,341.713
0.06096,346.575
0.070083,351.438
0.080865,354.212
0.090818,357.682
0.116943,356.264
0.141825,354.151
0.167121,351.342
0.192832,345.748
0.218543,341.546
0.243424,337.345
0.269135,328.967
0.294431,327.549
0.320557,323.347
0.345853,317.754
0.370735,313.552
0.396031,309.351
0.422156,304.453
0.446623,299.556
0.471919,296.05

File: data/ti-6al-4v/Data/SHPB/Babu2013/Backup/Babu2013_Fig4-1173K-1e-3.csv
# Babu2013 Figure 4
# Temperature: 1173 K
# Strain rate: 1.0e-3 s^-1
# -----------
# Chemistry (weight %)
# Ti, Bal.
#  Y, -
#  N, -
#  C, 0.01
#  H, 0.0082
# Fe, 0.21
#  O, 0.162
# Al, 6.19
#  V, 3.98
# Mn, <0.01
# Si, <0.01
# ----------
# True strain, stress (MPa)
-1.38778e-17,-2.27374e-13
0.004147,48.72
0.01327,57.759
0.023637,58.445
0.056813,52.148
0.089159,52.116
0.122334,50.69
0.155095,53.442
0.187441,52.714
0.220201,49.201
0.253791,47.079
0.285723,44.96
0.318898,44.23
0.352073,40.021
0.385249,39.292
0.416765,39.957
0.45077,39.227
0.483116,38.499
0.516706,36.377
0.549467,37.041
0.581813,37.008
0.614159,36.976
0.647334,36.943
0.67968,35.519
0.690047,37.597

File: data/ti-6al-4v/Data/SHPB/Babu2013/Backup/Babu2013_Fig4-1173K-1e0.csv
# Babu2013 Figure 4
# Temperature: 1173 K
# Strain rate: 1.0e0 s^-1
# -----------
# Chemistry (weight %)
# Ti, Bal.
#  Y, -
#  N, -
#  C, 0.01
#  H, 0.0082
# Fe, 0.21
#  O, 0.162
# Al, 6.19
#  V, 3.98
# Mn, <0.01
# Si, <0.01
# ----------
# True strain, stress (MPa)
-1.38778e-17,-2.27374e-13
0.00705,159.39
0.017832,183.741
0.028614,185.818
0.038566,183.72
0.048519,178.838
0.058886,172.563
0.069254,171.857
0.080036,173.238
0.090403,176.708
0.10077,178.09
0.111552,176.687
0.143898,172.479
0.176659,171.054
0.211078,168.932
0.244254,166.81
0.277429,163.297
0.31019,160.48
0.344194,158.358
0.376955,157.63
0.41096,156.204
0.44372,155.475
0.47814,154.049

File: data/ti-6al-4v/Data/SHPB/Babu2013/Backup/Babu2013_Fig4-773K-1e0.csv
# Babu2013 Figure 4
# Temperature: 773 K
# Strain rate: 1.0e0 s^-1
# -----------
# Chemistry (weight %)
# Ti, Bal.
#  Y, -
#  N, -
#  C, 0.01
#  H, 0.0082
# Fe, 0.21
#  O, 0.162
# Al, 6.19
#  V, 3.98
# Mn, <0.01
# Si, <0.01
# ----------
# True strain, stress (MPa)
-1.38778e-17,-2.27374e-13
0.009538,637.578
0.020735,711.348
0.032346,764.237
0.043957,803.205
0.055154,829.644
0.066765,849.818
0.077962,863.728
0.088744,872.766
0.100355,880.411
0.112382,885.967
0.123578,885.956
0.13436,890.818
0.145972,889.414
0.157583,888.706
0.16878,887.999
0.180806,883.811
0.191588,881.016

File: data/ti-6al-4v/Data/SHPB/Babu2013/Backup/Babu2013_Fig4-973K-1e-2.csv
# Babu2013 Figure 4
# Temperature: 973 K
# Strain rate: 1.0e-2 s^-1
# -----------
# Chemistry (weight %)
# Ti, Bal.
#  Y, -
#  N, -
#  C, 0.01
#  H, 0.0082
# Fe, 0.21
#  O, 0.162
# Al, 6.19
#  V, 3.98
# Mn, <0.01
# Si, <0.01
# ----------
# True strain, stress (MPa)
-1.38778e-17,-2.27374e-13
0.005806,249.182
0.016173,356.364
0.026955,396.029
0.036908,421.077
0.04686,437.772
0.056813,445.419
0.080865,448.876
0.104917,443.283
0.129799,430.729
0.154265,416.088
0.178318,399.359
0.202784,384.021
0.227666,364.507
0.251303,351.954
0.276185,339.401
0.300652,327.543
0.324289,317.775
0.349171,310.094
0.373223,302.413
0.39769,295.428
0.422571,287.747
0.446623,283.547
0.47109,277.258

File: data/ti-6al-4v/Data/SHPB/Babu2013/Backup/Babu2013_Fig5-1223K-1e-3.csv
# Babu2013 Figure 5
# Temperature: 1223 K
# Strain rate: 1.0e-3 s^-1
# -----------
# Chemistry (weight %)
# Ti, Bal.
#  Y, -
#  N, -
#  C, 0.01
#  H, 0.0082
# Fe, 0.21
#  O, 0.162
# Al, 6.19
#  V, 3.98
# Mn, <0.01
# Si, <0.01
# ----------
True strain, stress (MPa)
-1.38778e-17,0
0.003662,19.835
0.012768,23.261
0.022712,23.982
0.04302,23.982
0.052967,23.802
0.084881,23.261
0.116796,22.63
0.147883,21.638
0.180211,21.097
0.21254,20.556
0.244039,20.285
0.276782,19.835
0.307866,19.474
0.339366,19.113
0.372108,18.843
0.402362,18.843
0.435932,19.113
0.46743,18.933

File: data/ti-6al-4v/Data/SHPB/Babu2013/Backup/Babu2013_Fig5-1223K-1e0.csv
# Babu2013 Figure 5
# Temperature: 1223 K
# Strain rate: 1.0e0 s^-1
# -----------
# Chemistry (weight %)
# Ti, Bal.
#  Y, -
#  N, -
#  C, 0.01
#  H, 0.0082
# Fe, 0.21
#  O, 0.162
# Al, 6.19
#  V, 3.98
# Mn, <0.01
# Si, <0.01
# ----------
True strain, stress (MPa)
-1.38778e-17,0
0.005519,81.953
0.006327,87.994
0.01663,104.763
0.026987,106.026
0.036944,103.14
0.047317,99.715
0.057273,97.1
0.068877,97.1
0.078401,99.534
0.088757,101.067
0.120666,101.968
0.152994,101.608
0.184078,101.427
0.216403,102.149
0.24873,102.149
0.28023,101.337
0.312556,101.698
0.34364,101.518
0.37638,101.878
0.408294,101.427
0.440619,101.968
0.472944,102.419

File: data/ti-6al-4v/Data/SHPB/Babu2013/Backup/Babu2013_Fig5-1273K-1e-1.csv
# Babu2013 Figure 5
# Temperature: 1273 K
# Strain rate: 1.0e-1 s^-1
# -----------
# Chemistry (weight %)
# Ti, Bal.
#  Y, -
#  N, -
#  C, 0.01
#  H, 0.0082
# Fe, 0.21
#  O, 0.162
# Al, 6.19
#  V, 3.98
# Mn, <0.01
# Si, <0.01
# ----------
True strain, stress (MPa)
-1.38778e-17,0
0.003566,47.513
0.008931,54.095
0.042094,51.931
0.075252,51.39
0.109653,50.849
0.143226,50.038
0.177632,47.874
0.211619,47.243
0.245193,46.161
0.279594,45.44
0.313169,44.177
0.347154,44.177
0.381137,44.628
0.415538,43.907
0.449106,44.538
0.483504,44.808

File: data/ti-6al-4v/Data/SHPB/Babu2013/Backup/Babu2013_Fig5-1323K-1e0.csv
# Babu2013 Figure 5
# Temperature: 1323 K
# Strain rate: 1.0e0 s^-1
# -----------
# Chemistry (weight %)
# Ti, Bal.
#  Y, -
#  N, -
#  C, 0.01
#  H, 0.0082
# Fe, 0.21
#  O, 0.162
# Al, 6.19
#  V, 3.98
# Mn, <0.01
# Si, <0.01
# ----------
True strain, stress (MPa)
-1.38778e-17,0
0.00563,49.767
0.006858,54.185
0.018042,56.078
0.029236,54.816
0.040017,53.464
0.051632,50.398
0.062419,47.153
0.073608,47.243
0.085203,50.218
0.121666,52.472
0.157719,53.464
0.194603,54.005
0.231487,54.455
0.267128,54.996
0.3036,54.906
0.340484,55.177
0.376541,55.357
0.4126,54.726
0.449899,54.996
0.485127,55.086

File: data/ti-6al-4v/Data/SHPB/Babu2013/Backup/Babu2013_Fig5-1373K-1e-1.csv
# Babu2013 Figure 5
# Temperature: 1373 K
# Strain rate: 1.0e-1 s^-1
# -----------
# Chemistry (weight %)
# Ti, Bal.
#  Y, -
#  N, -
#  C, 0.01
#  H, 0.0082
# Fe, 0.21
#  O, 0.162
# Al, 6.19
#  V, 3.98
# Mn, <0.01
# Si, <0.01
# ----------
True strain, stress (MPa)
-1.38778e-17,0
0.004068,21.998
0.009439,27.137
0.012757,26.236
0.015251,24.072
0.018985,22.99
0.022706,25.515
0.057932,26.146
0.093572,26.867
0.128384,27.408
0.163197,27.408
0.198009,27.769
0.233652,27.859
0.269296,27.318
0.303695,27.137
0.340166,27.228
0.374568,26.416
0.410626,26.236
0.44544,26.056
0.480254,25.785
