Repository: lanl/impala

# impala

Python tools for modular Bayesian model calibration.  Posterior exploration includes tempering and adaptive MCMC.

## Example

## References


************

Copyright 2020. Triad National Security, LLC. All rights reserved.
This program was produced under U.S. Government contract 89233218CNA000001 for Los Alamos
National Laboratory (LANL), which is operated by Triad National Security, LLC for the U.S.
Department of Energy/National Nuclear Security Administration. All rights in the program are
reserved by Triad National Security, LLC, and the U.S. Department of Energy/National Nuclear
Security Administration. The Government is granted for itself and others acting on its behalf a
nonexclusive, paid-up, irrevocable worldwide license in this material to reproduce, prepare
derivative works, distribute copies to the public, perform publicly and display publicly, and to permit
others to do so.

LANL software release C19112

Authors: Devin Francom, Peter Trubey, others

[build-status-img]: https://github.com/lanl/impala/workflows/Build/badge.svg

File: data/ti-6al-4v/Data/SHPB/Babu2013/Babu2013_Fig3-293K-1e-2.Plast.csv
# Babu2013 Figure 3
# Temperature: 293 K
# Strain rate: 1.0e-2 s^-1
# -----------
# Chemistry (weight %)
# Ti, Bal.
#  Y, 0
#  N, 0
#  C, 0.01
#  H, 0.0082
# Fe, 0.21
#  O, 0.162
# Al, 6.19
#  V, 3.98
# Mn, <0.01
# Si, <0.01
# ----------
Plastic strain, stress (MPa)
0.0, 995.13
0.004761, 1046.25
0.009615, 1083.06
0.014469, 1117.14
0.019324, 1137.59
0.024178, 1158.03
0.029126, 1175.07
0.033887, 1188.7
0.038835, 1190.75
0.043596, 1215.29
0.04845, 1221.42
0.053118, 1234.37
0.058252, 1245.28
0.063013, 1252.78
0.067774, 1263.68
0.072722, 1272.54
0.077576, 1276.63
0.082617, 1286.17
0.087378, 1290.94
0.092326, 1300.49
0.096714, 1311.39
0.101848, 1324.34
0.106703, 1331.16
0.11137, 1336.61
0.116505, 1337.97
0.121359, 1337.97
0.126027, 1348.2
0.131161, 1357.06
0.135922, 1362.51
0.140776, 1365.24
0.145444, 1364.56
0.150579, 1363.19
0.155246, 1367.28
0.160194, 1375.46
0.165142, 1382.28
0.169903, 1382.96
0.174664, 1387.05
0.179705, 1395.23
0.184466, 1393.87
0.189507, 1386.37
0.194081, 1391.14
0.199122, 1393.18
0.204163, 1386.37

File: data/ti-6al-4v/Data/SHPB/Babu2013/Babu2013_Fig3-293K-1e-3.Plast.csv
# Babu2013 Figure 3
# Temperature: 293 K
# Strain rate: 1.0e-3 s^-1
# -----------
# Chemistry (weight %)
# Ti, Bal.
#  Y, 0
#  N, 0
#  C, 0.01
#  H, 0.0082
# Fe, 0.21
#  O, 0.162
# Al, 6.19
#  V, 3.98
# Mn, <0.01
# Si, <0.01
# ----------
Plastic strain, stress (MPa)
0.0, 950.15
0.005041, 1001.27
0.010175, 1045.57
0.015029, 1078.97
0.019884, 1106.23
0.024832, 1123.95
0.029593, 1138.95
0.03454, 1149.85
0.039581, 1164.17
0.044342, 1175.07
0.049197, 1186.66
0.054051, 1197.57
0.058999, 1209.15
0.06376, 1215.97
0.068801, 1227.56
0.073655, 1237.78
0.07851, 1243.23
0.083457, 1252.09
0.088312, 1260.95
0.093166, 1265.04
0.098207, 1271.86
0.102968, 1280.72
0.107916, 1286.85
0.11277, 1293.67
0.117718, 1299.81
0.122666, 1304.58
0.127613, 1310.71
0.132468, 1318.21
0.137509, 1321.62
0.142177, 1326.39
0.147124, 1331.16
0.151979, 1337.29
0.156926, 1337.97
0.161874, 1341.38

File: data/ti-6al-4v/Data/SHPB/Babu2013/Babu2013_Fig3-293K-1e-3.csv
# Babu2013 Figure 3
# Temperature: 293 K
# Strain rate: 1.0e-3 s^-1
# -----------
# Chemistry (weight %)
# Ti, Bal.
#  Y, 0
#  N, 0
#  C, 0.01
#  H, 0.0082
# Fe, 0.21
#  O, 0.162
# Al, 6.19
#  V, 3.98
# Mn, <0.01
# Si, <0.01
# ----------
True strain, stress (MPa)
0,-2.27374e-13
0.010456,950.15
0.015497,1001.27
0.020631,1045.57
0.025485,1078.97
0.03034,1106.23
0.035288,1123.95
0.040049,1138.95
0.044996,1149.85
0.050037,1164.17
0.054798,1175.07
0.059653,1186.66
0.064507,1197.57
0.069455,1209.15
0.074216,1215.97
0.079257,1227.56
0.084111,1237.78
0.088966,1243.23
0.093913,1252.09
0.098768,1260.95
0.103622,1265.04
0.108663,1271.86
0.113424,1280.72
0.118372,1286.85
0.123226,1293.67
0.128174,1299.81
0.133122,1304.58
0.138069,1310.71
0.142924,1318.21
0.147965,1321.62
0.152633,1326.39
0.15758,1331.16
0.162435,1337.29
0.167382,1337.97
0.17233,1341.38

File: data/ti-6al-4v/Data/SHPB/Babu2013/Babu2013_Fig3-293K-1e0.Plast.csv
# Babu2013 Figure 3
# Temperature: 293 K
# Strain rate: 1.0e0 s^-1
# -----------
# Chemistry (weight %)
# Ti, Bal.
#  Y, 0
#  N, 0
#  C, 0.01
#  H, 0.0082
# Fe, 0.21
#  O, 0.162
# Al, 6.19
#  V, 3.98
# Mn, <0.01
# Si, <0.01
# ----------
Plastic strain, stress (MPa)
0.0, 1005.36
0.004948, 1081.69
0.009989, 1127.36
0.015123, 1156.67
0.020164, 1181.21
0.025299, 1200.29
0.030433, 1211.2
0.035381, 1218.7
0.040235, 1228.24
0.04537, 1241.87
0.050504, 1248.0
0.055639, 1256.18
0.060586, 1268.45
0.065627, 1271.18
0.070669, 1275.95
0.075896, 1286.17
0.080937, 1293.67
0.085885, 1299.12
0.091113, 1304.58
0.095967, 1311.39
0.101008, 1313.44
0.106516, 1316.85
0.111464, 1322.98
0.116318, 1325.71
0.121266, 1328.43
0.126307, 1331.84
0.131441, 1337.29
0.136483, 1336.61

File: data/ti-6al-4v/Data/SHPB/Babu2013/Babu2013_Fig3-373K-1e-3.Plast.csv
# Babu2013 Figure 3
# Temperature: 373 K
# Strain rate: 1.0e-3 s^-1
# -----------
# Chemistry (weight %)
# Ti, Bal.
#  Y, 0
#  N, 0
#  C, 0.01
#  H, 0.0082
# Fe, 0.21
#  O, 0.162
# Al, 6.19
#  V, 3.98
# Mn, <0.01
# Si, <0.01
# ----------
Plastic strain, stress (MPa)
0.0, 767.48
0.006162, 832.23
0.01223, 873.13
0.018484, 911.98
0.024552, 946.74
0.030713, 970.59
0.036875, 992.41
0.042849, 1010.81
0.049011, 1027.17
0.055079, 1038.07
0.061053, 1051.02
0.067215, 1065.34
0.073189, 1074.88
0.079631, 1083.06
0.085792, 1091.92
0.091767, 1100.78
0.097834, 1106.23
0.103809, 1111.68
0.109784, 1117.82
0.116225, 1123.27
0.1222, 1126.0

File: data/ti-6al-4v/Data/SHPB/Babu2013/Babu2013_Fig3-473K-1e-2.Plast.csv
# Babu2013 Figure 3
# Temperature: 473 K
# Strain rate: 1.0e-2 s^-1
# -----------
# Chemistry (weight %)
# Ti, Bal.
#  Y, 0
#  N, 0
#  C, 0.01
#  H, 0.0082
# Fe, 0.21
#  O, 0.162
# Al, 6.19
#  V, 3.98
# Mn, <0.01
# Si, <0.01
# ----------
Plastic strain, stress (MPa)
0.0, 738.17
0.007188, 804.28
0.01503, 845.18
0.022778, 877.22
0.030433, 909.93
0.038088, 933.79
0.04593, 950.83
0.053305, 967.87
0.06124, 981.5
0.068988, 994.45
0.076456, 1003.99
0.084205, 1014.22
0.092046, 1024.44
0.099795, 1031.26
0.107543, 1038.75
0.115198, 1045.57
0.122946, 1046.25
0.130695, 1062.61
0.138163, 1058.52
0.146005, 1066.7
0.153846, 1070.79
0.161501, 1071.47

File: data/ti-6al-4v/Data/SHPB/Babu2013/Babu2013_Fig3-473K-1e-3.Plast.csv
# Babu2013 Figure 3
# Temperature: 473 K
# Strain rate: 1.0e-3 s^-1
# -----------
# Chemistry (weight %)
# Ti, Bal.
#  Y, 0
#  N, 0
#  C, 0.01
#  H, 0.0082
# Fe, 0.21
#  O, 0.162
# Al, 6.19
#  V, 3.98
# Mn, <0.01
# Si, <0.01
# ----------
Plastic strain, stress (MPa)
0.0, 681.6
0.007841, 768.84
0.015216, 838.36
0.023058, 888.12
0.030526, 922.88
0.038368, 952.19
0.04621, 974.68
0.053585, 993.77
0.061333, 1006.04
0.068894, 1019.67
0.076456, 1031.26
0.084391, 1042.84
0.091953, 1049.66
0.099794, 1057.16
0.107449, 1062.61
0.114918, 1066.7
0.122573, 1070.11
0.130228, 1073.52
0.137789, 1075.56
0.145631, 1076.24
0.153286, 1074.88

File: data/ti-6al-4v/Data/SHPB/Babu2013/Babu2013_Fig3-473K-1e-3.csv
# Babu2013 Figure 3
# Temperature: 473 K
# Strain rate: 1.0e-3 s^-1
# -----------
# Chemistry (weight %)
# Ti, Bal.
#  Y, 0
#  N, 0
#  C, 0.01
#  H, 0.0082
# Fe, 0.21
#  O, 0.162
# Al, 6.19
#  V, 3.98
# Mn, <0.01
# Si, <0.01
# ----------
True strain, stress (MPa)
0,-2.27374e-13
0.008402,681.6
0.016243,768.84
0.023618,838.36
0.03146,888.12
0.038928,922.88
0.04677,952.19
0.054612,974.68
0.061987,993.77
0.069735,1006.04
0.077296,1019.67
0.084858,1031.26
0.092793,1042.84
0.100355,1049.66
0.108196,1057.16
0.115851,1062.61
0.12332,1066.7
0.130975,1070.11
0.13863,1073.52
0.146191,1075.56
0.154033,1076.24
0.161688,1074.88

File: data/ti-6al-4v/Data/SHPB/Babu2013/Babu2013_Fig3-473K-1e0.Plast.csv
# Babu2013 Figure 3
# Temperature: 473 K
# Strain rate: 1.0e0 s^-1
# -----------
# Chemistry (weight %)
# Ti, Bal.
#  Y, 0
#  N, 0
#  C, 0.01
#  H, 0.0082
# Fe, 0.21
#  O, 0.162
# Al, 6.19
#  V, 3.98
# Mn, <0.01
# Si, <0.01
# ----------
Plastic strain, stress (MPa)
0.0, 856.77
0.006441, 898.34
0.012976, 928.33
0.019417, 950.15
0.025858, 971.96
0.03202, 992.41
0.038368, 1005.36
0.045182, 1019.67
0.051437, 1030.57
0.058159, 1034.66
0.06432, 1046.93
0.070761, 1050.34
0.077296, 1058.52
0.083644, 1066.02
0.089992, 1067.38
0.096247, 1072.83
0.102875, 1076.92
0.108849, 1079.65
0.115384, 1083.06
0.122106, 1084.42
0.128547, 1087.15
0.134802, 1089.87
0.141243, 1091.24
0.147498, 1094.64
0.154032, 1096.69
0.160474, 1097.37

File: data/ti-6al-4v/Data/SHPB/Babu2013/Babu2013_Fig3-573K-1e-2.Plast.csv
# Babu2013 Figure 3
# Temperature: 573 K
# Strain rate: 1.0e-2 s^-1
# -----------
# Chemistry (weight %)
# Ti, Bal.
#  Y, 0
#  N, 0
#  C, 0.01
#  H, 0.0082
# Fe, 0.21
#  O, 0.162
# Al, 6.19
#  V, 3.98
# Mn, <0.01
# Si, <0.01
# ----------
Plastic strain, stress (MPa)
0.0, 694.55
0.005694, 746.35
0.010642, 783.15
0.01531, 814.51
0.020164, 843.14
0.025112, 862.22
0.029686, 885.39
0.034634, 899.03
0.039395, 913.34
0.044156, 923.56
0.04901, 932.42
0.054145, 944.01
0.058999, 950.15
0.063853, 956.96
0.068521, 965.14
0.073469, 970.59
0.078417, 971.28
0.082991, 975.37
0.087845, 982.86
0.092886, 987.63

File: data/ti-6al-4v/Data/SHPB/Babu2013/Babu2013_Fig3-573K-1e-2.csv
# Babu2013 Figure 3
# Temperature: 573 K
# Strain rate: 1.0e-2 s^-1
# -----------
# Chemistry (weight %)
# Ti, Bal.
#  Y, 0
#  N, 0
#  C, 0.01
#  H, 0.0082
# Fe, 0.21
#  O, 0.162
# Al, 6.19
#  V, 3.98
# Mn, <0.01
# Si, <0.01
# ----------
True strain, stress (MPa)
0,-2.27374e-13
0.008402,694.55
0.014096,746.35
0.019044,783.15
0.023712,814.51
0.028566,843.14
0.033514,862.22
0.038088,885.39
0.043036,899.03
0.047797,913.34
0.052558,923.56
0.057412,932.42
0.062547,944.01
0.067401,950.15
0.072255,956.96
0.076923,965.14
0.081871,970.59
0.086819,971.28
0.091393,975.37
0.096247,982.86
0.101288,987.63

File: data/ti-6al-4v/Data/SHPB/Babu2013/Babu2013_Fig3-573K-1e0.Plast.csv
# Babu2013 Figure 3
# Temperature: 573 K
# Strain rate: 1.0e0 s^-1
# -----------
# Chemistry (weight %)
# Ti, Bal.
#  Y, 0
#  N, 0
#  C, 0.01
#  H, 0.0082
# Fe, 0.21
#  O, 0.162
# Al, 6.19
#  V, 3.98
# Mn, <0.01
# Si, <0.01
# ----------
Plastic strain, stress (MPa)
0.0, 687.05
0.006161, 735.44
0.012136, 779.07
0.023338, 831.55
0.034634, 870.4
0.04565, 894.94
0.057039, 912.66
0.068054, 927.65
0.079163, 935.83
0.090552, 940.6
0.101568, 948.1
0.113051, 955.6
0.12416, 959.69
0.135082, 963.1
0.146378, 967.87
0.15758, 970.59

File: data/ti-6al-4v/Data/SHPB/Babu2013/Babu2013_Fig3-573K-1e0.csv
# Babu2013 Figure 3
# Temperature: 573 K
# Strain rate: 1.0e0 s^-1
# -----------
# Chemistry (weight %)
# Ti, Bal.
#  Y, 0
#  N, 0
#  C, 0.01
#  H, 0.0082
# Fe, 0.21
#  O, 0.162
# Al, 6.19
#  V, 3.98
# Mn, <0.01
# Si, <0.01
# ----------
True strain, stress (MPa)
0,-2.27374e-13
0.008402,687.05
0.014563,735.44
0.020538,779.07
0.03174,831.55
0.043036,870.4
0.054052,894.94
0.065441,912.66
0.076456,927.65
0.087565,935.83
0.098954,940.6
0.10997,948.1
0.121453,955.6
0.132562,959.69
0.143484,963.1
0.15478,967.87
0.165982,970.59

File: data/ti-6al-4v/Data/SHPB/Babu2013/Babu2013_Fig3-673K-1e-2.Plast.csv
# Babu2013 Figure 3
# Temperature: 673 K
# Strain rate: 1.0e-2 s^-1
# -----------
# Chemistry (weight %)
# Ti, Bal.
#  Y, 0
#  N, 0
#  C, 0.01
#  H, 0.0082
# Fe, 0.21
#  O, 0.162
# Al, 6.19
#  V, 3.98
# Mn, <0.01
# Si, <0.01
# ----------
Plastic strain, stress (MPa)
0.0, 680.92
0.006721, 734.76
0.012696, 768.16
0.018857, 793.38
0.024738, 817.92
0.030993, 837.68
0.037154, 852.68
0.043035, 869.72
0.049103, 882.67
0.055451, 894.26
0.061426, 903.8
0.067681, 911.3
0.073375, 921.52
0.07991, 929.02
0.085605, 933.79
0.091859, 941.29
0.098207, 946.74
0.103902, 950.83
0.11025, 955.6
0.116224, 959.69
0.122292, 963.1
0.128454, 968.55
0.134615, 974.0
0.140683, 974.68
0.146844, 975.37
0.153006, 976.73
0.159167, 974.0
0.165328, 974.0

File: data/ti-6al-4v/Data/SHPB/Babu2013/Babu2013_Fig3-673K-1e-2.csv
# Babu2013 Figure 3
# Temperature: 673 K
# Strain rate: 1.0e-2 s^-1
# -----------
# Chemistry (weight %)
# Ti, Bal.
#  Y, 0
#  N, 0
#  C, 0.01
#  H, 0.0082
# Fe, 0.21
#  O, 0.162
# Al, 6.19
#  V, 3.98
# Mn, <0.01
# Si, <0.01
# ----------
True strain, stress (MPa)
0,-2.27374e-13
0.009149,680.92
0.01587,734.76
0.021845,768.16
0.028006,793.38
0.033887,817.92
0.040142,837.68
0.046303,852.68
0.052184,869.72
0.058252,882.67
0.0646,894.26
0.070575,903.8
0.07683,911.3
0.082524,921.52
0.089059,929.02
0.094754,933.79
0.101008,941.29
0.107356,946.74
0.113051,950.83
0.119399,955.6
0.125373,959.69
0.131441,963.1
0.137603,968.55
0.143764,974
0.149832,974.68
0.155993,975.37
0.162155,976.73
0.168316,974
0.174477,974

File: data/ti-6al-4v/Data/SHPB/Babu2013/Babu2013_Fig3-673K-1e-3.Plast.csv
# Babu2013 Figure 3
# Temperature: 673 K
# Strain rate: 1.0e-3 s^-1
# -----------
# Chemistry (weight %)
# Ti, Bal.
#  Y, 0
#  N, 0
#  C, 0.01
#  H, 0.0082
# Fe, 0.21
#  O, 0.162
# Al, 6.19
#  V, 3.98
# Mn, <0.01
# Si, <0.01
# ----------
Plastic strain, stress (MPa)
0.0, 644.11
0.006814, 697.27
0.013723, 735.44
0.020911, 771.57
0.028006, 801.56
0.035287, 823.37
0.042382, 842.45
0.04957, 860.18
0.056572, 873.13
0.063853, 886.76
0.070855, 897.66
0.078136, 907.89
0.085418, 916.07
0.092233, 924.93
0.099421, 929.7
0.106702, 937.88
0.113704, 941.29
0.121079, 944.69
0.1278, 947.42
0.135362, 948.78
0.142177, 952.87
0.149365, 954.24
0.156553, 954.24
0.163835, 954.24

File: data/ti-6al-4v/Data/SHPB/Babu2013/Babu2013_Fig3-673K-1e-3.csv
# Babu2013 Figure 3
# Temperature: 673 K
# Strain rate: 1.0e-3 s^-1
# -----------
# Chemistry (weight %)
# Ti, Bal.
#  Y, 0
#  N, 0
#  C, 0.01
#  H, 0.0082
# Fe, 0.21
#  O, 0.162
# Al, 6.19
#  V, 3.98
# Mn, <0.01
# Si, <0.01
# ----------
True strain, stress (MPa)
0,-2.27374e-13
0.009429,644.11
0.016243,697.27
0.023152,735.44
0.03034,771.57
0.037435,801.56
0.044716,823.37
0.051811,842.45
0.058999,860.18
0.066001,873.13
0.073282,886.76
0.080284,897.66
0.087565,907.89
0.094847,916.07
0.101662,924.93
0.10885,929.7
0.116131,937.88
0.123133,941.29
0.130508,944.69
0.137229,947.42
0.144791,948.78
0.151606,952.87
0.158794,954.24
0.165982,954.24
0.173264,954.24

File: data/ti-6al-4v/Data/SHPB/Babu2013/Babu2013_Fig3-673K-1e0.Plast.csv
# Babu2013 Figure 3
# Temperature: 673 K
# Strain rate: 1.0e0 s^-1
# -----------
# Chemistry (weight %)
# Ti, Bal.
#  Y, 0
#  N, 0
#  C, 0.01
#  H, 0.0082
# Fe, 0.21
#  O, 0.162
# Al, 6.19
#  V, 3.98
# Mn, <0.01
# Si, <0.01
# ----------
Plastic strain, stress (MPa)
0.0, 707.5
0.007095, 766.8
0.014003, 803.6
0.020818, 832.91
0.027913, 860.18
0.034727, 881.99
0.041729, 892.21
0.049011, 907.89
0.056012, 922.88
0.06292, 931.06
0.069828, 939.24
0.07683, 946.74
0.083925, 950.83
0.090926, 956.28
0.097834, 956.96
0.104929, 961.73
0.111931, 963.1
0.118839, 963.1
0.12556, 961.73
0.132748, 960.37
0.139843, 961.73
0.146938, 960.37
0.15394, 956.28
0.160941, 955.6
