Repository: lanl/impala

# impala

Python tools for modular Bayesian model calibration.  Posterior exploration includes tempering and adaptive MCMC.

## Example

## References


************

Copyright 2020. Triad National Security, LLC. All rights reserved.
This program was produced under U.S. Government contract 89233218CNA000001 for Los Alamos
National Laboratory (LANL), which is operated by Triad National Security, LLC for the U.S.
Department of Energy/National Nuclear Security Administration. All rights in the program are
reserved by Triad National Security, LLC, and the U.S. Department of Energy/National Nuclear
Security Administration. The Government is granted for itself and others acting on its behalf a
nonexclusive, paid-up, irrevocable worldwide license in this material to reproduce, prepare
derivative works, distribute copies to the public, perform publicly and display publicly, and to permit
others to do so.

LANL software release C19112

Authors: Devin Francom, Peter Trubey, others

[build-status-img]: https://github.com/lanl/impala/workflows/Build/badge.svg

File: data/ti-6al-4v/Data/SHPB/Babu2013/Babu2013_Fig4-1073K-1e-2.Plast.csv
# Babu2013 Figure 4
# Temperature: 1073 K
# Strain rate: 1.0e-2 s^-1
# -----------
# Chemistry (weight %)
# Ti, Bal.
#  Y, 0
#  N, 0
#  C, 0.01
#  H, 0.0082
# Fe, 0.21
#  O, 0.162
# Al, 6.19
#  V, 3.98
# Mn, <0.01
# Si, <0.01
# ----------
Plastic strain, stress (MPa)
0.0, 141.99
0.008708, 181.656
0.019076, 194.175
0.029028, 202.518
0.03981, 207.379
0.049763, 208.065
0.073815, 203.169
0.097452, 196.881
0.120675, 188.505
0.145971, 181.52
0.169194, 173.84
0.192831, 168.944
0.216469, 164.744
0.240936, 159.847
0.264573, 155.648
0.28904, 152.143
0.312263, 148.64
0.336315, 145.135
0.360367, 141.631
0.384419, 137.431
0.407642, 133.232
0.432523, 129.727
0.456161, 126.919

File: data/ti-6al-4v/Data/SHPB/Babu2013/Babu2013_Fig4-1073K-1e-2.csv
# Babu2013 Figure 4
# Temperature: 1073 K
# Strain rate: 1.0e-2 s^-1
# -----------
# Chemistry (weight %)
# Ti, Bal.
#  Y, 0
#  N, 0
#  C, 0.01
#  H, 0.0082
# Fe, 0.21
#  O, 0.162
# Al, 6.19
#  V, 3.98
# Mn, <0.01
# Si, <0.01
# ----------
True strain, stress (MPa)
-1.38778e-17,-2.27374e-13
0.005806,141.99
0.014514,181.656
0.024882,194.175
0.034834,202.518
0.045616,207.379
0.055569,208.065
0.079621,203.169
0.103258,196.881
0.126481,188.505
0.151777,181.52
0.175,173.84
0.198637,168.944
0.222275,164.744
0.246742,159.847
0.270379,155.648
0.294846,152.143
0.318069,148.64
0.342121,145.135
0.366173,141.631
0.390225,137.431
0.413448,133.232
0.438329,129.727
0.461967,126.919

File: data/ti-6al-4v/Data/SHPB/Babu2013/Babu2013_Fig4-1073K-1e-3.Plast.csv
# Babu2013 Figure 4
# Temperature: 1073 K
# Strain rate: 1.0e-3 s^-1
# -----------
# Chemistry (weight %)
# Ti, Bal.
#  Y, 0
#  N, 0
#  C, 0.01
#  H, 0.0082
# Fe, 0.21
#  O, 0.162
# Al, 6.19
#  V, 3.98
# Mn, <0.01
# Si, <0.01
# ----------
Plastic strain, stress (MPa)
0.0, 92.571
0.009123, 135.717
0.019905, 145.451
0.043542, 147.516
0.068009, 146.1
0.092891, 143.291
0.116943, 139.09
0.140995, 132.802
0.165462, 129.993
0.190758, 126.488
0.214395, 122.984
0.238447, 118.784
0.263744, 115.278
0.287796, 113.166
0.312677, 110.357
0.336729, 108.245
0.361196, 104.741
0.385663, 101.236
0.41013, 98.428
0.433767, 97.708
0.458649, 96.291

File: data/ti-6al-4v/Data/SHPB/Babu2013/Babu2013_Fig4-773K-1e-2.Plast.csv
# Babu2013 Figure 4
# Temperature: 773 K
# Strain rate: 1.0e-2 s^-1
# -----------
# Chemistry (weight %)
# Ti, Bal.
#  Y, 0
#  N, 0
#  C, 0.01
#  H, 0.0082
# Fe, 0.21
#  O, 0.162
# Al, 6.19
#  V, 3.98
# Mn, <0.01
# Si, <0.01
# ----------
Plastic strain, stress (MPa)
0.0, 634.097
0.017002, 707.166
0.032761, 751.698
0.049348, 776.044
0.066351, 794.124
0.082938, 807.333
0.099941, 817.757
0.116114, 825.397
0.132287, 830.949
0.149704, 833.716
0.165877, 835.092
0.182879, 836.468
0.199467, 837.843
0.216054, 837.827
0.232642, 836.418
0.249644, 835.705
0.266232, 836.385
0.282405, 834.977
0.298993, 834.264
0.315995, 834.943
0.332998, 832.142

File: data/ti-6al-4v/Data/SHPB/Babu2013/Babu2013_Fig4-873K-1e-2.Plast.csv
# Babu2013 Figure 4
# Temperature: 873 K
# Strain rate: 1.0e-2 s^-1
# -----------
# Chemistry (weight %)
# Ti, Bal.
#  Y, 0
#  N, 0
#  C, 0.01
#  H, 0.0082
# Fe, 0.21
#  O, 0.162
# Al, 6.19
#  V, 3.98
# Mn, <0.01
# Si, <0.01
# ----------
Plastic strain, stress (MPa)
0.0, 521.337
0.03359, 611.79
0.066351, 648.649
0.099526, 661.841
0.132702, 665.984
0.165877, 663.167
0.199467, 653.389
0.233057, 643.611
0.266647, 633.833
0.298993, 624.752
0.332583, 614.277
0.366588, 607.979
0.399763, 600.986
0.432939, 595.384
0.466114, 589.783

File: data/ti-6al-4v/Data/SHPB/Babu2013/Babu2013_Fig4-973K-1e-2.Plast.csv
# Babu2013 Figure 4
# Temperature: 973 K
# Strain rate: 1.0e-2 s^-1
# -----------
# Chemistry (weight %)
# Ti, Bal.
#  Y, 0
#  N, 0
#  C, 0.01
#  H, 0.0082
# Fe, 0.21
#  O, 0.162
# Al, 6.19
#  V, 3.98
# Mn, <0.01
# Si, <0.01
# ----------
Plastic strain, stress (MPa)
0.0, 249.182
0.010367, 356.364
0.021149, 396.029
0.031102, 421.077
0.041054, 437.772
0.051007, 445.419
0.075059, 448.876
0.099111, 443.283
0.123993, 430.729
0.148459, 416.088
0.172512, 399.359
0.196978, 384.021
0.22186, 364.507
0.245497, 351.954
0.270379, 339.401
0.294846, 327.543
0.318483, 317.775
0.343365, 310.094
0.367417, 302.413
0.391884, 295.428
0.416765, 287.747
0.440817, 283.547
0.465284, 277.258

File: data/ti-6al-4v/Data/SHPB/Babu2013/Babu2013_Fig4-973K-1e-3.csv
# Babu2013 Figure 4
# Temperature: 973 K
# Strain rate: 1.0e-3 s^-1
# -----------
# Chemistry (weight %)
# Ti, Bal.
#  Y, 0
#  N, 0
#  C, 0.01
#  H, 0.0082
# Fe, 0.21
#  O, 0.162
# Al, 6.19
#  V, 3.98
# Mn, <0.01
# Si, <0.01
# ----------
True strain, stress (MPa)
-1.38778e-17,-2.27374e-13
0.005391,212.988
0.019491,288.844
0.034419,325.024
0.04769,337.54
0.063448,342.396
0.096623,333.315
0.131043,317.271
0.164218,301.925
0.198637,287.97
0.232642,278.191
0.267476,267.019
0.300652,257.242
0.335071,248.855
0.369076,243.252
0.403081,239.042
0.4375,234.832
0.471505,233.406

File: data/ti-6al-4v/Data/SHPB/Babu2013/Babu2013_Fig4-973K-1e0.Plast.csv
# Babu2013 Figure 4
# Temperature: 973 K
# Strain rate: 1.0e0 s^-1
# -----------
# Chemistry (weight %)
# Ti, Bal.
#  Y, 0
#  N, 0
#  C, 0.01
#  H, 0.0082
# Fe, 0.21
#  O, 0.162
# Al, 6.19
#  V, 3.98
# Mn, <0.01
# Si, <0.01
# ----------
Plastic strain, stress (MPa)
0.0, 416.928
0.010368, 471.906
0.019491, 506.7
0.029029, 539.405
0.052251, 581.842
0.075474, 606.876
0.097868, 615.207
0.120261, 615.881
0.143898, 612.377
0.167536, 608.873
0.190759, 598.409
0.213567, 589.338
0.236789, 579.57
0.259597, 566.322
0.282405, 557.947
0.305628, 547.483
0.328436, 538.411
0.351659, 527.948
0.375296, 518.875
0.398519, 511.892
0.421327, 504.908
0.443721, 500.71
0.466943, 498.599

File: data/ti-6al-4v/Data/SHPB/Babu2013/Babu2013_Fig4-973K-1e0.csv
# Babu2013 Figure 4
# Temperature: 973 K
# Strain rate: 1.0e0 s^-1
# -----------
# Chemistry (weight %)
# Ti, Bal.
#  Y, 0
#  N, 0
#  C, 0.01
#  H, 0.0082
# Fe, 0.21
#  O, 0.162
# Al, 6.19
#  V, 3.98
# Mn, <0.01
# Si, <0.01
# ----------
True strain, stress (MPa)
-1.38778e-17,-2.27374e-13
0.009123,416.928
0.019491,471.906
0.028614,506.7
0.038152,539.405
0.061374,581.842
0.084597,606.876
0.106991,615.207
0.129384,615.881
0.153021,612.377
0.176659,608.873
0.199882,598.409
0.22269,589.338
0.245912,579.57
0.26872,566.322
0.291528,557.947
0.314751,547.483
0.337559,538.411
0.360782,527.948
0.384419,518.875
0.407642,511.892
0.43045,504.908
0.452844,500.71
0.476066,498.599

File: data/ti-6al-4v/Data/SHPB/Babu2013/Babu2013_Fig5-1223K-1e-1.Plast.csv
# Babu2013 Figure 5
# Temperature: 1223 K
# Strain rate: 1.0e-1 s^-1
# -----------
# Chemistry (weight %)
# Ti, Bal.
#  Y, 0
#  N, 0
#  C, 0.01
#  H, 0.0082
# Fe, 0.21
#  O, 0.162
# Al, 6.19
#  V, 3.98
# Mn, <0.01
# Si, <0.01
# ----------
Plastic strain, stress (MPa)
0.0, 59.594
0.000812, 64.463
0.010726, 73.749
0.021079, 76.183
0.053833, 72.397
0.087408, 71.225
0.120567, 70.143
0.153316, 67.889
0.186059, 67.348
0.220463, 65.905
0.252382, 64.192
0.285959, 62.119
0.318701, 61.848
0.352691, 60.225
0.383777, 59.594
0.41735, 58.873
0.451336, 58.422

File: data/ti-6al-4v/Data/SHPB/Babu2013/Babu2013_Fig5-1273K-1e-3.csv
# Babu2013 Figure 5
# Temperature: 1273 K
# Strain rate: 1.0e-3 s^-1
# -----------
# Chemistry (weight %)
# Ti, Bal.
#  Y, 0
#  N, 0
#  C, 0.01
#  H, 0.0082
# Fe, 0.21
#  O, 0.162
# Al, 6.19
#  V, 3.98
# Mn, <0.01
# Si, <0.01
# ----------
True strain, stress (MPa)
-1.38778e-17,0
0.003677,15.417
0.006572,17.13
0.016928,18.482
0.028118,18.753
0.038892,19.113
0.049254,18.933
0.082411,18.392
0.117227,17.671
0.150799,17.31
0.185201,16.499
0.218771,16.319
0.252759,15.417
0.285915,15.327
0.319901,14.876
0.353886,14.786
0.387456,14.966
0.421854,15.056
0.456253,15.237
0.486922,15.327

File: data/ti-6al-4v/Data/SHPB/Babu2013/Babu2013_Fig5-1273K-1e0.csv
# Babu2013 Figure 5
# Temperature: 1273 K
# Strain rate: 1.0e0 s^-1
# -----------
# Chemistry (weight %)
# Ti, Bal.
#  Y, 0
#  N, 0
#  C, 0.01
#  H, 0.0082
# Fe, 0.21
#  O, 0.162
# Al, 6.19
#  V, 3.98
# Mn, <0.01
# Si, <0.01
# ----------
True strain, stress (MPa)
-1.38778e-17,0
0.005179,60.496
0.016328,72.397
0.027519,71.946
0.061954,61.578
0.097165,66.446
0.132398,65.184
0.166381,65.455
0.20078,65.725
0.235594,65.455
0.270407,65.455
0.303979,65.004
0.339208,64.823
0.373608,64.463
0.409667,63.922
0.443654,63.291
0.478465,63.742

File: data/ti-6al-4v/Data/SHPB/Babu2013/Babu2013_Fig5-1323K-1e-1.Plast.csv
# Babu2013 Figure 5
# Temperature: 1323 K
# Strain rate: 1.0e-1 s^-1
# -----------
# Chemistry (weight %)
# Ti, Bal.
#  Y, 0
#  N, 0
#  C, 0.01
#  H, 0.0082
# Fe, 0.21
#  O, 0.162
# Al, 6.19
#  V, 3.98
# Mn, <0.01
# Si, <0.01
# ----------
Plastic strain, stress (MPa)
0.0, 32.908
0.00996, 28.941
0.020728, 31.285
0.05512, 33.268
0.091175, 33.719
0.125574, 33.719
0.160803, 33.449
0.196031, 33.358
0.230016, 33.358
0.265662, 32.367
0.299649, 31.736
0.334464, 31.104
0.370523, 30.563
0.404924, 30.113
0.439738, 29.752
0.474547, 31.195
