Repository: lanl/impala

# impala

Python tools for modular Bayesian model calibration.  Posterior exploration includes tempering and adaptive MCMC.

## Example

## References


************

Copyright 2020. Triad National Security, LLC. All rights reserved.
This program was produced under U.S. Government contract 89233218CNA000001 for Los Alamos
National Laboratory (LANL), which is operated by Triad National Security, LLC for the U.S.
Department of Energy/National Nuclear Security Administration. All rights in the program are
reserved by Triad National Security, LLC, and the U.S. Department of Energy/National Nuclear
Security Administration. The Government is granted for itself and others acting on its behalf a
nonexclusive, paid-up, irrevocable worldwide license in this material to reproduce, prepare
derivative works, distribute copies to the public, perform publicly and display publicly, and to permit
others to do so.

LANL software release C19112

Authors: Devin Francom, Peter Trubey, others

[build-status-img]: https://github.com/lanl/impala/workflows/Build/badge.svg

File: data/ti-6al-4v/Data/SHPB/Casem2018/Casem2018_Fig2a-295K-1e-1.Plast.csv
# Casem2018 Figure 2a
# Temperature: 295 K
# Strain rate: 1e-1 s^-1
# -----------
# Chemistry (weight %)
# Ti, Bal.
#  Y, 0.0
#  N, 0.008
#  C, 0.025
#  H, 0.0
# Fe, 0.151
#  O, 0.176
# Al, 6.28
#  V, 4.16
# Mn, 0
# Si, 0
# ----------
Plastic strain, stress (MPa)
0.0, 1048.97
0.002959, 1078.45
0.007102, 1087.76
0.011246, 1093.97
0.015191, 1101.72
0.019927, 1107.93
0.024662, 1112.59
0.029397, 1118.79
0.034132, 1126.55
0.038867, 1131.21
0.043602, 1137.41
0.048337, 1142.07
0.053072, 1149.83
0.057807, 1154.48
0.062542, 1159.14
0.067474, 1165.34
0.07221, 1170.0
0.076747, 1174.66
0.082666, 1179.31
0.087401, 1183.97
0.092136, 1190.17
0.097069, 1194.83
0.101804, 1199.48
0.106539, 1202.59
0.111471, 1207.24
0.116206, 1211.9
0.120941, 1216.55
0.125874, 1219.66
0.130609, 1224.31
0.135541, 1227.41
0.140671, 1232.07
0.145603, 1235.17
0.150338, 1238.28
0.155073, 1241.38
0.159808, 1246.03
0.164741, 1249.14
0.169476, 1252.24
0.174408, 1256.9
0.179143, 1260.0
0.183878, 1266.21
0.188613, 1267.76
0.193348, 1272.41
0.198083, 1273.97
0.203016, 1278.62
0.207751, 1281.72
0.212683, 1284.83
0.217418, 1289.48
0.22235, 1291.03
0.227086, 1295.69
0.231821, 1298.79
0.236358, 1301.9
0.240896, 1305.0

File: data/ti-6al-4v/Data/SHPB/Casem2018/Casem2018_Fig2a-295K-1e-2.Plast.csv
# Casem2018 Figure 2a
# Temperature: 295 K
# Strain rate: 1e-2 s^-1
# -----------
# Chemistry (weight %)
# Ti, Bal.
#  Y, 0.0
#  N, 0.008
#  C, 0.025
#  H, 0.0
# Fe, 0.151
#  O, 0.176
# Al, 6.28
#  V, 4.16
# Mn, 0
# Si, 0
# ----------
Plastic strain, stress (MPa)
0.0, 986.9
0.004143, 1027.24
0.009076, 1042.76
0.013811, 1050.52
0.016573, 1056.72
0.021111, 1064.48
0.025846, 1073.79
0.030581, 1081.55
0.035316, 1089.31
0.040051, 1098.62
0.044786, 1104.83
0.049324, 1115.69
0.054256, 1121.9
0.058991, 1128.1
0.063529, 1138.97
0.068264, 1146.72
0.072999, 1151.38
0.075761, 1156.03
0.077734, 1157.59
0.082469, 1163.79
0.088783, 1171.55
0.094899, 1180.86
0.100817, 1188.62
0.104961, 1197.93
0.110288, 1202.59
0.115417, 1208.79
0.120744, 1213.45
0.125874, 1221.21
0.131793, 1225.86
0.136133, 1233.62
0.141066, 1236.72
0.144025, 1242.93
0.14876, 1247.59
0.153495, 1250.69
0.15823, 1255.34
0.162965, 1260.0
0.1677, 1263.1
0.172633, 1267.76
0.177368, 1272.41
0.182103, 1275.52
0.186838, 1281.72
0.19177, 1284.83
0.196505, 1291.03
0.20124, 1294.14
0.205975, 1298.79
0.210908, 1303.45
0.215643, 1306.55
0.220378, 1312.76
0.22531, 1314.31
0.230045, 1320.52
0.23478, 1323.62
0.239515, 1326.72
0.24425, 1329.83
0.248985, 1334.48
0.253721, 1340.69
0.258653, 1342.24
0.263388, 1346.9
0.268123, 1351.55
0.273055, 1356.21
0.277593, 1359.31
0.282525, 1363.97
0.287261, 1367.07
0.291996, 1370.17
0.296731, 1374.83
0.301466, 1376.38
0.306201, 1379.48
0.310739, 1384.14
0.315474, 1385.69
0.318433, 1390.34
0.322379, 1395.0
0.327114, 1393.45
0.331849, 1399.66
0.336584, 1401.21

File: data/ti-6al-4v/Data/SHPB/Casem2018/Casem2018_Fig2a-295K-1e-3.Plast.csv
# Casem2018 Figure 2a
# Temperature: 295 K
# Strain rate: 1e-3 s^-1
# -----------
# Chemistry (weight %)
# Ti, Bal.
#  Y, 0.0
#  N, 0.008
#  C, 0.025
#  H, 0.0
# Fe, 0.151
#  O, 0.176
# Al, 6.28
#  V, 4.16
# Mn, 0
# Si, 0
# ----------
Plastic strain, stress (MPa)
0.0, 958.97
0.001775, 988.45
0.004735, 1010.17
0.011048, 1030.34
0.015981, 1038.1
0.020518, 1048.97
0.025253, 1056.72
0.029988, 1064.48
0.034724, 1073.79
0.039261, 1081.55
0.043996, 1089.31
0.048534, 1098.62
0.053269, 1106.38
0.057807, 1114.14
0.062542, 1123.45
0.067277, 1131.21
0.071815, 1140.52
0.076353, 1145.17
0.081088, 1151.38
0.085823, 1160.69
0.090163, 1168.45
0.094898, 1174.66
0.099633, 1180.86
0.104368, 1187.07
0.109103, 1193.28
0.113838, 1199.48
0.118376, 1204.14
0.126268, 1213.45
0.13199, 1221.21
0.137514, 1228.97
0.143235, 1235.17
0.14797, 1241.38
0.152311, 1247.59
0.157046, 1253.79
0.160597, 1258.45
0.165332, 1263.1
0.170067, 1269.31
0.174605, 1275.52
0.179537, 1281.72
0.184273, 1284.83
0.189008, 1291.03
0.193743, 1295.69
0.198478, 1298.79
0.203213, 1303.45
0.207948, 1308.1
0.212486, 1314.31
0.217221, 1318.97
0.221758, 1325.17
0.226494, 1329.83
0.231229, 1336.03
0.235964, 1337.59
0.240699, 1342.24
0.245434, 1346.9
0.249972, 1353.1
0.254707, 1356.21
0.258061, 1360.86
0.262796, 1363.97
0.267728, 1367.07
0.272463, 1371.72
0.277001, 1376.38
0.281539, 1381.03
0.286274, 1385.69
0.290811, 1387.24
0.295546, 1390.34
0.300084, 1399.66
0.304819, 1399.66
0.30916, 1404.31
0.315671, 1407.41
0.320011, 1413.62
0.324746, 1416.72
0.329481, 1419.83
0.334019, 1422.93
0.338557, 1427.59

File: data/ti-6al-4v/Data/SHPB/Casem2018/Casem2018_Fig2a-295K-2200.Plast.csv
# Casem2018 Figure 2a
# Temperature: 295 K
# Strain rate: 2200 s^-1
# -----------
# Chemistry (weight %)
# Ti, Bal.
#  Y, 0.0
#  N, 0.008
#  C, 0.025
#  H, 0.0
# Fe, 0.151
#  O, 0.176
# Al, 6.28
#  V, 4.16
# Mn, 0
# Si, 0
# ----------
Plastic strain, stress (MPa)
0.0, 1090.86
0.001776, 1090.86
0.00296, 1137.41
0.004735, 1208.79
0.006314, 1247.59
0.008484, 1249.14
0.009865, 1280.17
0.012824, 1264.66
0.0146, 1306.55
0.020124, 1275.52
0.021308, 1294.14
0.023084, 1286.38
0.025254, 1298.79
0.02703, 1300.34
0.029594, 1294.14
0.030186, 1301.9
0.032159, 1295.69
0.033343, 1309.66
0.035119, 1298.79
0.035908, 1308.1
0.037881, 1318.97
0.040051, 1306.55
0.042221, 1318.97
0.045181, 1320.52
0.049916, 1325.17
0.051494, 1323.62
0.055835, 1326.72
0.058794, 1322.07
0.060767, 1340.69
0.061951, 1328.28
0.064318, 1328.28
0.066488, 1329.83
0.069251, 1329.83
0.072013, 1334.48
0.074577, 1340.69

File: data/ti-6al-4v/Data/SHPB/Casem2018/Casem2018_Fig2a-295K-27000.Plast.csv
# Casem2018 Figure 2a
# Temperature: 295 K
# Strain rate: 27000 s^-1
# -----------
# Chemistry (weight %)
# Ti, Bal.
#  Y, 0.0
#  N, 0.008
#  C, 0.025
#  H, 0.0
# Fe, 0.151
#  O, 0.176
# Al, 6.28
#  V, 4.16
# Mn, 0
# Si, 0
# ----------
Plastic strain, stress (MPa)
0.0, 1239.83
0.002367, 1258.45
0.004932, 1292.59
0.008681, 1300.34
0.01164, 1278.62
0.01381, 1280.17
0.015783, 1317.41
0.017559, 1353.1
0.019926, 1385.69
0.022491, 1353.1
0.025845, 1376.38
0.029397, 1396.55
0.031961, 1429.14
0.034132, 1463.28
0.038077, 1450.86
0.041431, 1421.38
0.043799, 1430.69
0.045575, 1418.28
0.048534, 1444.66
0.050704, 1453.97
0.052677, 1449.31
0.057215, 1449.31
0.059385, 1440.0
0.061161, 1458.62
0.063331, 1469.48
0.065107, 1460.17
0.069645, 1449.31
0.072209, 1444.66
0.073985, 1444.66
0.077931, 1466.38
0.082271, 1477.24
0.086217, 1455.52
0.090952, 1457.07
0.095687, 1464.83
0.100422, 1472.59
0.105157, 1467.93
0.109893, 1474.14
0.11443, 1471.03
0.118771, 1485.0
0.123506, 1492.76
0.128044, 1480.34
0.132779, 1480.34
0.136922, 1498.97
0.141657, 1498.97
0.146195, 1495.86
0.150338, 1503.62
0.154876, 1511.38
0.159413, 1509.83
0.161189, 1502.07
0.163754, 1511.38
0.16553, 1500.52
0.167502, 1514.48
0.170067, 1503.62
0.171251, 1516.03
0.172829, 1531.55
0.174802, 1522.24
0.177367, 1522.24
0.17934, 1520.69
0.182497, 1517.59
0.184272, 1517.59
0.186048, 1528.45
0.187626, 1517.59
0.188021, 1528.45
0.18881, 1537.76
0.189994, 1530.0
0.192164, 1542.41
0.194137, 1533.1
0.19611, 1531.55
0.19828, 1531.55
0.200451, 1526.9
0.205186, 1537.76
0.209921, 1540.86
0.214656, 1534.66
0.219391, 1543.97
0.224126, 1548.62
0.228861, 1542.41
0.233596, 1550.17
0.238134, 1556.38
0.242869, 1548.62
0.247604, 1548.62
0.252142, 1556.38
0.256877, 1551.72
0.261612, 1547.07
0.26615, 1556.38
0.270885, 1553.28
0.27562, 1548.62
0.280552, 1551.72
0.285287, 1547.07
0.289628, 1533.1

File: data/ti-6al-4v/Data/SHPB/Casem2018/Casem2018_Fig2a-295K-68000.Plast.csv
# Casem2018 Figure 2a
# Temperature: 295 K
# Strain rate: 68000 s^-1
# -----------
# Chemistry (weight %)
# Ti, Bal.
#  Y, 0.0
#  N, 0.008
#  C, 0.025
#  H, 0.0
# Fe, 0.151
#  O, 0.176
# Al, 6.28
#  V, 4.16
# Mn, 0
# Si, 0
# ----------
Plastic strain, stress (MPa)
0.0, 1350.0
0.001973, 1384.14
0.005524, 1363.97
0.007695, 1329.83
0.01026, 1283.28
0.013811, 1256.9
0.017757, 1266.21
0.020913, 1294.14
0.022689, 1340.69
0.025451, 1354.66
0.027424, 1314.31
0.031173, 1291.03
0.034724, 1317.41
0.036302, 1343.79
0.039656, 1370.17
0.044391, 1374.83
0.048732, 1368.62
0.050508, 1336.03
0.052283, 1318.97
0.055637, 1339.14
0.057807, 1371.72
0.061951, 1387.24
0.066291, 1376.38
0.069448, 1359.31
0.073591, 1359.31
0.074972, 1373.28
0.07951, 1377.93
0.083653, 1373.28
0.088191, 1362.41
0.092926, 1370.17
0.097464, 1390.34
0.100818, 1385.69
0.105158, 1382.59
0.109499, 1367.07
0.113444, 1385.69
0.116996, 1399.66
0.121731, 1391.9
0.126466, 1387.24
0.131201, 1385.69
0.135344, 1398.1
0.137514, 1408.97
0.139685, 1404.31
0.143828, 1388.79
0.148563, 1399.66
0.153298, 1396.55
0.157836, 1407.41
0.162373, 1396.55
0.167108, 1405.86
0.171844, 1410.52
0.176579, 1410.52
0.181314, 1404.31
0.185851, 1412.07
0.188811, 1412.07
0.190784, 1418.28
0.195124, 1415.17
0.197689, 1412.07
0.199662, 1415.17
0.20203, 1410.52
0.204003, 1416.72
0.206173, 1426.03
0.208146, 1424.48
0.210316, 1426.03
0.212881, 1424.48
0.215051, 1415.17
0.216629, 1432.24
0.219983, 1405.86
0.223535, 1429.14
0.227875, 1430.69
0.232413, 1427.59
0.237148, 1429.14
0.241883, 1426.03
0.246618, 1429.14
0.251353, 1427.59
0.256285, 1424.48
0.261021, 1429.14
0.265756, 1432.24
0.270688, 1432.24
0.27562, 1430.69
0.280355, 1432.24
0.285288, 1429.14
0.290023, 1421.38
0.293969, 1404.31

File: data/ti-6al-4v/Data/SHPB/Casem2018/Casem2018_Fig2a-295K-960.Plast.csv
# Casem2018 Figure 2a
# Temperature: 295 K
# Strain rate: 960 s^-1
# -----------
# Chemistry (weight %)
# Ti, Bal.
#  Y, 0.0
#  N, 0.008
#  C, 0.025
#  H, 0.0
# Fe, 0.151
#  O, 0.176
# Al, 6.28
#  V, 4.16
# Mn, 0
# Si, 0
# ----------
Plastic strain, stress (MPa)
0.0, 1210.34
0.003552, 1236.72
0.006117, 1264.66
0.009273, 1261.55
0.011641, 1258.45
0.015389, 1256.9
0.018546, 1266.21
0.022689, 1281.72
0.025846, 1275.52
0.0292, 1269.31
0.033541, 1278.62
0.038276, 1281.72
0.042813, 1273.97
0.047351, 1281.72
0.051692, 1294.14
0.056229, 1300.34
0.06057, 1311.21
0.064516, 1312.76
0.069251, 1318.97
0.074183, 1328.28
0.078721, 1334.48
0.083259, 1345.34
0.087599, 1353.1
0.09194, 1353.1
0.096675, 1348.45
0.10141, 1350.0
0.106145, 1351.55
0.111472, 1360.86
0.115615, 1373.28
0.119955, 1365.52
0.124099, 1370.17
0.128439, 1363.97
0.131596, 1370.17

File: data/ti-6al-4v/Data/SHPB/Casem2018/Casem2018_Fig2a-295K-9600.Plast.csv
# Casem2018 Figure 2a
# Temperature: 295 K
# Strain rate: 9600 s^-1
# -----------
# Chemistry (weight %)
# Ti, Bal.
#  Y, 0.0
#  N, 0.008
#  C, 0.025
#  H, 0.0
# Fe, 0.151
#  O, 0.176
# Al, 6.28
#  V, 4.16
# Mn, 0
# Si, 0
# ----------
Plastic strain, stress (MPa)
0.0, 1221.21
0.001973, 1255.34
0.003749, 1281.72
0.0073, 1289.48
0.013614, 1308.1
0.016573, 1326.72
0.020124, 1370.17
0.02407, 1396.55
0.027622, 1374.83
0.0292, 1353.1
0.031173, 1345.34
0.034527, 1332.93
0.038867, 1357.76
0.04084, 1357.76
0.045181, 1365.52
0.049324, 1359.31
0.053862, 1362.41
0.059189, 1354.66
0.06491, 1356.21
0.070237, 1373.28
0.075761, 1385.69
0.081088, 1367.07
0.084837, 1381.03
0.089375, 1370.17
0.092926, 1381.03
0.09845, 1367.07
0.102001, 1376.38
0.106342, 1370.17
0.109301, 1384.14
0.115417, 1388.79
0.123309, 1396.55
0.128439, 1391.9
0.131398, 1395.0
0.13416, 1398.1
0.136923, 1387.24
0.143631, 1401.21
0.151128, 1410.52
0.155863, 1401.21
0.160795, 1391.9
0.164938, 1407.41
0.167306, 1405.86
0.169871, 1416.72
0.173225, 1405.86
0.175198, 1413.62
0.178749, 1422.93
0.180525, 1415.17
0.183484, 1418.28
0.188811, 1408.97
0.192165, 1424.48
0.194335, 1418.28
0.198676, 1415.17
0.202227, 1424.48
0.206962, 1421.38
0.210908, 1430.69
0.213473, 1441.55
0.216235, 1422.93
0.22097, 1412.07
0.224718, 1413.62
0.228072, 1430.69
0.232216, 1419.83
0.23478, 1438.45
0.239516, 1436.9
0.244448, 1441.55
0.24721, 1444.66
0.251945, 1440.0
0.256877, 1441.55
0.259245, 1455.52
0.261612, 1467.93
0.262994, 1474.14
0.266348, 1467.93
0.268912, 1447.76
0.273647, 1441.55
0.276607, 1446.21
0.279764, 1463.28
0.282723, 1449.31
0.285288, 1447.76
0.287063, 1436.9

File: data/ti-6al-4v/Data/SHPB/Casem2018/Casem2018_Fig2b-295K-10000_1.Plast.csv
# Casem2018 Figure 2b
# Temperature: 295 K
# Strain rate: 10000 s^-1
# -----------
# Chemistry (weight %)
# Ti, Bal.
#  Y, 0.0
#  N, 0.008
#  C, 0.025
#  H, 0.0
# Fe, 0.151
#  O, 0.176
# Al, 6.28
#  V, 4.16
# Mn, 0
# Si, 0
# ----------
Plastic strain, stress (MPa)
0.0, 1194.03
0.003033, 1253.73
0.005719, 1282.7
0.006828, 1284.46
0.009223, 1284.46
0.011502, 1277.44
0.013195, 1293.24
0.015355, 1309.04
0.017809, 1297.63
0.020145, 1309.04
0.022424, 1291.48
0.024177, 1273.05
0.026924, 1241.44
0.02932, 1236.17
0.034282, 1281.83
0.037202, 1292.36
0.039654, 1309.92
0.042575, 1303.78
0.045552, 1330.99
0.04824, 1319.58
0.050751, 1321.33
0.053206, 1304.65
0.055542, 1309.92
0.057002, 1307.29
0.060449, 1298.51
0.062668, 1311.68
0.063778, 1302.02
0.064889, 1291.48
0.066055, 1320.46
0.06728, 1352.06
0.071954, 1325.72
0.076393, 1339.77
0.080014, 1347.67
0.083868, 1363.48
0.085854, 1369.62
0.090528, 1347.67
0.093798, 1358.21
0.095316, 1368.74
0.096719, 1358.21
0.100457, 1354.7
0.104722, 1352.94
0.107233, 1363.48
0.1084, 1372.26
0.109334, 1382.79
0.111379, 1385.43
0.114591, 1385.43
0.117161, 1396.84
0.120198, 1397.72
0.122768, 1389.82
0.125396, 1400.35
0.129719, 1394.21
0.134742, 1396.84
0.13667, 1401.23
0.13924, 1393.33
0.141342, 1402.99
0.143562, 1400.35
0.146015, 1403.86
0.148702, 1400.35
0.15133, 1411.76
0.152907, 1411.76
0.156646, 1400.35
0.157931, 1404.74
0.160034, 1410.89
0.16202, 1410.01
0.165092, 1401.83
0.166669, 1386.5
0.17075, 1379.53
0.174458, 1389.29

File: data/ti-6al-4v/Data/SHPB/Casem2018/Casem2018_Fig2b-295K-10000_2.Plast.csv
# Casem2018 Figure 2b
# Temperature: 295 K
# Strain rate: 10000 s^-1
# -----------
# Chemistry (weight %)
# Ti, Bal.
#  Y, 0.0
#  N, 0.008
#  C, 0.025
#  H, 0.0
# Fe, 0.151
#  O, 0.176
# Al, 6.28
#  V, 4.16
# Mn, 0
# Si, 0
# ----------
Plastic strain, stress (MPa)
0.0, 1301.14
0.002101, 1337.14
0.004027, 1359.96
0.005546, 1347.67
0.006949, 1329.24
0.008703, 1301.14
0.010223, 1272.17
0.012619, 1258.12
0.014839, 1257.24
0.016824, 1264.27
0.018167, 1280.07
0.019569, 1283.58
0.020445, 1287.97
0.021263, 1283.58
0.023072, 1302.02
0.025641, 1318.7
0.027567, 1343.28
0.030662, 1373.13
0.033347, 1392.45
0.034983, 1383.67
0.037145, 1373.13
0.039249, 1354.7
0.040885, 1350.31
0.043222, 1338.89
0.046785, 1345.04
0.048245, 1344.16
0.051341, 1348.55
0.053384, 1360.84
0.056713, 1366.99
0.058875, 1362.6
0.063314, 1359.96
0.065767, 1359.09
0.067812, 1360.84
0.07009, 1357.33
0.072952, 1357.33
0.075814, 1359.09
0.077684, 1352.94
0.08078, 1346.8
0.0837, 1353.82
0.085862, 1341.53
0.087965, 1330.99
0.090944, 1333.63
0.092521, 1341.53
0.09509, 1352.94
0.096784, 1360.84
0.099119, 1375.77
0.101223, 1364.35
0.10356, 1351.19
0.105545, 1360.84
0.108057, 1359.09
0.109926, 1364.35
0.112437, 1369.62
0.114948, 1384.55
0.116234, 1380.16
0.11822, 1371.38
0.121783, 1372.26
0.124995, 1380.16
0.127507, 1372.26
0.12996, 1381.91
0.132705, 1381.04
0.135626, 1378.4
0.140008, 1359.09
0.142344, 1366.11
0.144623, 1358.21
0.147426, 1372.26
0.149236, 1384.55
0.151104, 1394.21
0.153207, 1400.35
0.1542, 1397.72
0.157004, 1381.91
0.1594, 1368.74
0.164306, 1375.77
0.168394, 1399.47
0.171198, 1395.96
0.1733, 1404.74
0.175519, 1410.01
0.178381, 1414.4
0.181068, 1417.91
0.183113, 1411.76

File: data/ti-6al-4v/Data/SHPB/Casem2018/Casem2018_Fig2b-295K-10000_3.Plast.csv
# Casem2018 Figure 2b
# Temperature: 295 K
# Strain rate: 10000 s^-1
# -----------
# Chemistry (weight %)
# Ti, Bal.
#  Y, 0.0
#  N, 0.008
#  C, 0.025
#  H, 0.0
# Fe, 0.151
#  O, 0.176
# Al, 6.28
#  V, 4.16
# Mn, 0
# Si, 0
# ----------
Plastic strain, stress (MPa)
0.0, 1337.14
0.002627, 1366.99
0.003913, 1355.58
0.005725, 1335.38
0.007654, 1312.55
0.009875, 1288.85
0.011628, 1269.53
0.013906, 1268.66
0.016826, 1277.44
0.019279, 1290.61
0.021264, 1302.9
0.023016, 1305.53
0.025528, 1299.39
0.027222, 1307.29
0.029209, 1287.09
0.03178, 1273.05
0.034117, 1266.9
0.036278, 1260.76
0.03873, 1290.61
0.041241, 1293.24
0.043986, 1313.43
0.046496, 1325.72
0.049359, 1325.72
0.052162, 1333.63
0.054557, 1327.48
0.057128, 1321.33
0.059172, 1323.97
0.063027, 1323.97
0.066765, 1323.09
0.068692, 1345.04
0.071203, 1343.28
0.074123, 1357.33
0.075933, 1364.35
0.077977, 1373.13
0.080313, 1387.18
0.081831, 1391.57
0.083993, 1389.82
0.085337, 1383.67
0.087206, 1387.18
0.088665, 1393.33
0.090184, 1400.35
0.092462, 1402.99
0.095966, 1399.47
0.097894, 1395.08
0.10023, 1400.35
0.102042, 1392.45
0.103502, 1395.08
0.105605, 1384.55
0.108058, 1392.45
0.110044, 1393.33
0.112673, 1390.69
0.114074, 1397.72
0.116643, 1412.64
0.118396, 1413.52
0.120732, 1422.3
0.123593, 1429.32
0.126339, 1426.69
0.128208, 1423.18
0.130135, 1428.45
0.131304, 1428.45
0.133757, 1425.81
0.135568, 1426.69
0.139014, 1426.69
0.140707, 1433.71
0.143161, 1434.59
0.145264, 1433.71
0.147834, 1431.08
0.149878, 1432.84
0.151105, 1425.81
0.152858, 1424.06
0.15496, 1424.06
0.156654, 1434.59
0.157763, 1443.37
0.15893, 1459.17
0.159573, 1458.3
0.161385, 1442.49
0.162729, 1432.84
0.164423, 1428.45
0.166233, 1429.32
0.167401, 1436.35
0.168569, 1436.35
0.17079, 1419.67
0.171783, 1425.81
0.173009, 1433.71
0.174703, 1432.84
0.176105, 1434.59
0.177623, 1443.37
0.180018, 1436.35
0.182238, 1424.06

File: data/ti-6al-4v/Data/SHPB/Casem2018/Casem2018_Fig2b-295K-10000_4.Plast.csv
# Casem2018 Figure 2b
# Temperature: 295 K
# Strain rate: 10000 s^-1
# -----------
# Chemistry (weight %)
# Ti, Bal.
#  Y, 0.0
#  N, 0.008
#  C, 0.025
#  H, 0.0
# Fe, 0.151
#  O, 0.176
# Al, 6.28
#  V, 4.16
# Mn, 0
# Si, 0
# ----------
Plastic strain, stress (MPa)
0.0, 1318.7
0.0014, 1342.41
0.002684, 1363.48
0.003794, 1361.72
0.006539, 1359.96
0.007942, 1353.82
0.009344, 1339.77
0.01139, 1325.72
0.013376, 1317.82
0.015071, 1299.39
0.016182, 1287.09
0.01735, 1290.61
0.01916, 1299.39
0.021613, 1305.53
0.023657, 1316.07
0.026109, 1331.87
0.02827, 1333.63
0.030606, 1334.5
0.03195, 1324.85
0.033412, 1309.04
0.035631, 1306.41
0.038027, 1297.63
0.040772, 1307.29
0.043458, 1323.09
0.046844, 1338.89
0.048888, 1355.58
0.051516, 1361.72
0.05432, 1361.72
0.057824, 1369.62
0.060979, 1361.72
0.064659, 1357.33
0.068046, 1360.84
0.070791, 1372.26
0.072718, 1379.28
0.075405, 1381.91
0.077565, 1395.08
0.079376, 1399.47
0.081304, 1385.43
0.082824, 1376.65
0.084926, 1378.4
0.086503, 1387.18
0.088022, 1382.79
0.088957, 1378.4
0.091995, 1367.87
0.095323, 1379.28
0.09766, 1381.91
0.10023, 1371.38
0.102683, 1378.4
0.106013, 1374.01
0.108525, 1367.87
0.110511, 1372.26
0.112263, 1378.4
0.115008, 1371.38
0.117287, 1366.99
0.11974, 1374.89
0.121784, 1374.89
0.124588, 1362.6
0.128911, 1364.35
0.131772, 1371.38
0.134226, 1367.87
0.135744, 1374.89
0.13773, 1382.79
0.139773, 1395.96
0.141818, 1395.96
0.146957, 1404.74
0.149118, 1412.64
0.152682, 1407.37
0.154551, 1402.99
0.156011, 1410.01
0.157821, 1412.64
0.159457, 1410.01
0.16156, 1402.99
0.164071, 1422.3
0.165998, 1432.84
0.167108, 1419.67
0.168394, 1407.37
0.170556, 1401.23
0.1726, 1406.5
0.175287, 1410.01
0.17774, 1410.01
0.180309, 1423.18
0.182411, 1442.49
0.184163, 1448.64

File: data/ti-6al-4v/Data/SHPB/Casem2018/Casem2018_Fig2b-295K-10000_5.Plast.csv
# Casem2018 Figure 2b
# Temperature: 295 K
# Strain rate: 10000 s^-1
# -----------
# Chemistry (weight %)
# Ti, Bal.
#  Y, 0.0
#  N, 0.008
#  C, 0.025
#  H, 0.0
# Fe, 0.151
#  O, 0.176
# Al, 6.28
#  V, 4.16
# Mn, 0
# Si, 0
# ----------
Plastic strain, stress (MPa)
0.0, 1301.14
0.001692, 1335.38
0.003443, 1359.09
0.005369, 1374.89
0.008057, 1359.96
0.010569, 1354.7
0.014074, 1354.7
0.016643, 1365.23
0.018861, 1394.21
0.021372, 1403.86
0.022247, 1419.67
0.023765, 1432.84
0.025752, 1425.81
0.027212, 1431.08
0.027855, 1418.79
0.029083, 1396.84
0.030193, 1394.21
0.03142, 1387.18
0.03218, 1376.65
0.033524, 1360.84
0.03551, 1360.84
0.036795, 1372.26
0.039248, 1374.89
0.042108, 1402.11
0.044211, 1406.5
0.046197, 1401.23
0.049001, 1393.33
0.051747, 1386.3
0.054084, 1382.79
0.056187, 1382.79
0.057296, 1383.67
0.060392, 1386.3
0.062845, 1397.72
0.064305, 1391.57
0.066233, 1382.79
0.069154, 1380.16
0.071315, 1384.55
0.074468, 1397.72
0.076046, 1391.57
0.078149, 1379.28
0.079667, 1391.57
0.081477, 1409.13
0.082704, 1397.72
0.084516, 1388.94
0.085917, 1395.08
0.087961, 1404.74
0.089421, 1417.03
0.091523, 1417.91
0.092867, 1412.64
0.096314, 1398.6
0.099118, 1395.08
0.100812, 1393.33
0.102915, 1398.6
0.10455, 1399.47
0.105192, 1409.13
0.106476, 1427.57
0.108579, 1419.67
0.110975, 1407.37
0.112961, 1412.64
0.115881, 1417.91
0.117341, 1420.54
0.119852, 1424.93
0.122423, 1418.79
0.124934, 1420.54
0.127563, 1419.67
0.129841, 1419.67
0.131943, 1428.45
0.134688, 1430.2
0.136908, 1431.08
0.139244, 1435.47
0.141931, 1435.47
0.144502, 1431.08
0.146488, 1427.57
0.148181, 1431.96
0.150284, 1436.35
0.151336, 1431.96
0.152971, 1428.45
0.155425, 1427.57
0.156884, 1439.86
0.158694, 1457.42
0.160388, 1459.17
0.16103, 1455.66
0.163426, 1439.86
0.164946, 1427.57
0.166056, 1417.03
0.168334, 1419.67
0.170203, 1424.93
0.171896, 1431.96
0.173414, 1444.25
0.174173, 1452.15
0.175107, 1462.69
0.176159, 1459.17
0.17797, 1455.66
0.17943, 1453.91

File: data/ti-6al-4v/Data/SHPB/Casem2018/Casem2018_Fig2b-295K-10000_6.Plast.csv
# Casem2018 Figure 2b
# Temperature: 295 K
# Strain rate: 10000 s^-1
# -----------
# Chemistry (weight %)
# Ti, Bal.
#  Y, 0.0
#  N, 0.008
#  C, 0.025
#  H, 0.0
# Fe, 0.151
#  O, 0.176
# Al, 6.28
#  V, 4.16
# Mn, 0
# Si, 0
# ----------
Plastic strain, stress (MPa)
0.0, 1293.24
0.001576, 1316.94
0.00321, 1327.48
0.00689, 1330.99
0.011154, 1328.36
0.013607, 1342.41
0.016409, 1360.84
0.018919, 1392.45
0.020612, 1412.64
0.022365, 1409.13
0.023591, 1411.76
0.025168, 1416.15
0.026337, 1402.11
0.028558, 1382.79
0.030954, 1365.23
0.033057, 1356.45
0.03405, 1359.09
0.036678, 1367.87
0.03802, 1380.16
0.039305, 1394.21
0.040648, 1388.94
0.042051, 1381.91
0.043627, 1391.57
0.045204, 1399.47
0.04643, 1403.86
0.048008, 1396.84
0.049585, 1391.57
0.051513, 1388.06
0.05344, 1388.94
0.055368, 1389.82
0.057646, 1389.82
0.058931, 1386.3
0.061151, 1381.91
0.063371, 1384.55
0.065064, 1388.94
0.067167, 1395.96
0.069561, 1400.35
0.07184, 1397.72
0.073884, 1395.96
0.075577, 1405.62
0.077446, 1408.25
0.079316, 1403.86
0.080192, 1395.96
0.081069, 1389.82
0.084515, 1396.84
0.087493, 1403.86
0.092867, 1400.35
0.09573, 1399.47
0.098533, 1402.99
0.100752, 1410.01
0.10303, 1410.89
0.105717, 1413.52
0.108111, 1421.42
0.110331, 1424.06
0.11296, 1423.18
0.116114, 1426.69
0.118508, 1424.93
0.121196, 1422.3
0.123941, 1423.18
0.126277, 1422.3
0.129723, 1432.84
0.131533, 1438.1
0.133052, 1440.74
0.134396, 1438.1
0.136324, 1431.08
0.138251, 1435.47
0.14047, 1446.01
0.142514, 1457.42
0.144208, 1455.66
0.146953, 1454.78
0.148121, 1460.05
0.149581, 1467.08
0.150925, 1452.15
0.152152, 1446.88
0.153787, 1450.4
0.155715, 1450.4
0.157409, 1451.27
0.159044, 1453.91
0.160738, 1461.81
0.163191, 1465.32
0.165878, 1459.17
0.168682, 1454.78
0.170726, 1453.03
0.172362, 1458.3
0.174288, 1473.22
0.176216, 1480.25

File: data/ti-6al-4v/Data/SHPB/Casem2018/Casem2018_Fig2b-295K-22000_1.Plast.csv
# Casem2018 Figure 2b
# Temperature: 295 K
# Strain rate: 22000 s^-1
# -----------
# Chemistry (weight %)
# Ti, Bal.
#  Y, 0.0
#  N, 0.008
#  C, 0.025
#  H, 0.0
# Fe, 0.151
#  O, 0.176
# Al, 6.28
#  V, 4.16
# Mn, 0
# Si, 0
# ----------
Plastic strain, stress (MPa)
0.0, 1162.42
0.00391, 1218.61
0.006478, 1258.12
0.009865, 1277.44
0.012902, 1290.61
0.016289, 1302.02
0.019034, 1309.92
0.022538, 1315.19
0.024933, 1309.92
0.02873, 1309.04
0.034161, 1335.38
0.037431, 1349.43
0.041168, 1365.23
0.04403, 1370.5
0.04695, 1374.89
0.050865, 1355.58
0.05291, 1346.8
0.056824, 1338.02
0.061146, 1352.94
0.063423, 1359.96
0.066928, 1364.35
0.070199, 1361.72
0.073879, 1357.33
0.077441, 1369.62
0.080361, 1380.16
0.084625, 1381.91
0.087779, 1384.55
0.090641, 1397.72
0.093678, 1404.74
0.097182, 1409.13
0.10092, 1409.13
0.104074, 1410.01
0.107404, 1415.28
0.110616, 1426.69
0.112718, 1425.81
0.115522, 1423.18
0.118267, 1431.08
0.120545, 1438.98
0.123231, 1446.01
0.126969, 1453.03
0.130765, 1461.81
0.134854, 1465.32
0.138417, 1470.59
0.141454, 1471.47
0.14566, 1468.83
0.149164, 1475.86
0.153252, 1482.88
0.159911, 1494.29
0.163532, 1502.19
0.169431, 1500.44
0.173578, 1502.19
0.175856, 1506.58

File: data/ti-6al-4v/Data/SHPB/Casem2018/Casem2018_Fig2b-295K-22000_2.Plast.csv
# Casem2018 Figure 2b
# Temperature: 295 K
# Strain rate: 22000 s^-1
# -----------
# Chemistry (weight %)
# Ti, Bal.
#  Y, 0.0
#  N, 0.008
#  C, 0.025
#  H, 0.0
# Fe, 0.151
#  O, 0.176
# Al, 6.28
#  V, 4.16
# Mn, 0
# Si, 0
# ----------
Plastic strain, stress (MPa)
0.0, 1333.63
0.003093, 1382.79
0.005427, 1426.69
0.008522, 1431.96
0.011559, 1440.74
0.014714, 1432.84
0.01781, 1425.81
0.021023, 1419.67
0.024645, 1416.15
0.027975, 1409.13
0.030954, 1403.86
0.034108, 1413.52
0.036852, 1422.3
0.03954, 1412.64
0.04211, 1405.62
0.044974, 1384.55
0.047194, 1372.26
0.04994, 1370.5
0.051283, 1374.89
0.05321, 1383.67
0.056188, 1400.35
0.060334, 1410.89
0.062787, 1416.15
0.066818, 1415.28
0.070673, 1411.76
0.073944, 1408.25
0.07669, 1411.76
0.080252, 1416.15
0.08288, 1426.69
0.08615, 1442.49
0.088603, 1451.27
0.09199, 1461.81
0.094852, 1472.34
0.097246, 1485.51
0.099466, 1486.39
0.102036, 1482.88
0.10443, 1491.66
0.107175, 1505.71
0.109336, 1510.97
0.112256, 1518.88
0.118097, 1519.75
0.120434, 1514.49
0.124464, 1510.97
0.128378, 1498.68
0.132, 1489.03
0.136499, 1480.25
0.140411, 1493.42
0.143448, 1501.32
0.146777, 1510.1
0.149639, 1518.0
0.153552, 1530.29
0.157464, 1546.97
0.159976, 1551.36
0.163013, 1557.51
0.164649, 1552.24
0.168855, 1544.34
0.172943, 1553.99
0.175863, 1561.02
0.178608, 1564.53

File: data/ti-6al-4v/Data/SHPB/Casem2018/Casem2018_Fig2b-295K-22000_2.csv
# Casem2018 Figure 2b
# Temperature: 295 K
# Strain rate: 22000 s^-1
# -----------
# Chemistry (weight %)
# Ti, Bal.
#  Y, 0.0
#  N, 0.008
#  C, 0.025
#  H, 0.0
# Fe, 0.151
#  O, 0.176
# Al, 6.28
#  V, 4.16
# Mn, 0
# Si, 0
# ----------
True strain, stress (MPa)
0.004724,118.53
0.005655,181.74
0.006586,244.95
0.007342,302.02
0.007982,356.45
0.008911,436.35
0.009609,495.17
0.010538,596.14
0.011757,727.83
0.012686,815.63
0.013849,906.94
0.014779,983.32
0.015884,1065.85
0.016582,1119.4
0.017922,1182.62
0.019786,1259.88
0.021242,1333.63
0.024335,1382.79
0.026669,1426.69
0.029764,1431.96
0.032801,1440.74
0.035956,1432.84
0.039052,1425.81
0.042265,1419.67
0.045887,1416.15
0.049217,1409.13
0.052196,1403.86
0.05535,1413.52
0.058094,1422.3
0.060782,1412.64
0.063352,1405.62
0.066216,1384.55
0.068436,1372.26
0.071182,1370.5
0.072525,1374.89
0.074452,1383.67
0.07743,1400.35
0.081576,1410.89
0.084029,1416.15
0.08806,1415.28
0.091915,1411.76
0.095186,1408.25
0.097932,1411.76
0.101494,1416.15
0.104122,1426.69
0.107392,1442.49
0.109845,1451.27
0.113232,1461.81
0.116094,1472.34
0.118488,1485.51
0.120708,1486.39
0.123278,1482.88
0.125672,1491.66
0.128417,1505.71
0.130578,1510.97
0.133498,1518.88
0.139339,1519.75
0.141676,1514.49
0.145706,1510.97
0.14962,1498.68
0.153242,1489.03
0.157741,1480.25
0.161653,1493.42
0.16469,1501.32
0.168019,1510.1
0.170881,1518
0.174794,1530.29
0.178706,1546.97
0.181218,1551.36
0.184255,1557.51
0.185891,1552.24
0.190097,1544.34
0.194185,1553.99
0.197105,1561.02
0.19985,1564.53

File: data/ti-6al-4v/Data/SHPB/Casem2018/Casem2018_Fig2b-295K-22000_3.Plast.csv
# Casem2018 Figure 2b
# Temperature: 295 K
# Strain rate: 22000 s^-1
# -----------
# Chemistry (weight %)
# Ti, Bal.
#  Y, 0.0
#  N, 0.008
#  C, 0.025
#  H, 0.0
# Fe, 0.151
#  O, 0.176
# Al, 6.28
#  V, 4.16
# Mn, 0
# Si, 0
# ----------
Plastic strain, stress (MPa)
0.0, 1325.72
0.002392, 1371.38
0.004551, 1409.13
0.006829, 1409.13
0.009925, 1404.74
0.01232, 1394.21
0.015709, 1385.43
0.018396, 1386.3
0.022017, 1390.69
0.025403, 1412.64
0.027914, 1431.96
0.030834, 1449.52
0.034395, 1470.59
0.0372, 1460.05
0.040647, 1448.64
0.044269, 1428.45
0.046781, 1424.06
0.04906, 1419.67
0.050987, 1424.93
0.053556, 1432.84
0.056944, 1434.59
0.06004, 1432.84
0.063837, 1430.2
0.066932, 1444.25
0.069618, 1457.42
0.072714, 1464.44
0.075692, 1465.32
0.077912, 1470.59
0.080248, 1476.73
0.082817, 1484.64
0.08603, 1487.27
0.09006, 1494.29
0.092746, 1500.44
0.095142, 1489.03
0.097654, 1478.49
0.100399, 1485.51
0.103319, 1492.54
0.106415, 1503.07
0.110036, 1510.1
0.113598, 1519.75
0.116927, 1531.17
0.120373, 1542.58
0.124227, 1558.38
0.127731, 1570.68
0.130475, 1585.6
0.133161, 1602.28
0.136608, 1592.63
0.140756, 1582.09
0.144494, 1578.58
0.147356, 1579.46
0.149575, 1589.11
0.151794, 1600.53
0.153313, 1603.16
0.156642, 1603.16
0.160089, 1599.65
0.163477, 1594.38
0.167391, 1581.21
0.172882, 1580.33
0.175218, 1585.6
0.178079, 1599.65
0.180007, 1597.01
0.182987, 1588.24
0.185907, 1589.11

File: data/ti-6al-4v/Data/SHPB/Casem2018/Casem2018_Fig2b-295K-22000_4.Plast.csv
# Casem2018 Figure 2b
# Temperature: 295 K
# Strain rate: 22000 s^-1
# -----------
# Chemistry (weight %)
# Ti, Bal.
#  Y, 0.0
#  N, 0.008
#  C, 0.025
#  H, 0.0
# Fe, 0.151
#  O, 0.176
# Al, 6.28
#  V, 4.16
# Mn, 0
# Si, 0
# ----------
Plastic strain, stress (MPa)
0.0, 1421.42
0.002978, 1453.03
0.005021, 1471.47
0.00613, 1483.76
0.008933, 1487.27
0.012263, 1494.29
0.015125, 1489.03
0.018688, 1487.27
0.021375, 1489.9
0.024003, 1492.54
0.026807, 1492.54
0.029786, 1493.42
0.033467, 1474.98
0.037557, 1460.05
0.039601, 1459.17
0.042113, 1460.05
0.044507, 1471.47
0.046609, 1482.0
0.04877, 1491.66
0.051397, 1503.95
0.054552, 1496.93
0.057006, 1489.9
0.059284, 1494.29
0.061386, 1496.93
0.063781, 1498.68
0.066001, 1499.56
0.068512, 1501.32
0.070848, 1510.97
0.073242, 1520.63
0.075578, 1532.05
0.077564, 1539.07
0.078965, 1543.46
0.081243, 1544.34
0.083521, 1540.83
0.086733, 1553.99
0.089595, 1564.53
0.091989, 1573.31
0.095085, 1575.07
0.097772, 1576.82
0.100108, 1577.7
0.10262, 1578.58
0.105073, 1580.33
0.108052, 1578.58
0.112024, 1575.94
0.114244, 1571.55
0.118158, 1555.75
0.122832, 1547.85
0.124642, 1553.99
0.127503, 1569.8
0.129956, 1578.58
0.132234, 1589.11
0.133752, 1590.87
0.136205, 1590.87
0.138775, 1592.63
0.141404, 1593.5
0.143857, 1597.89
0.145667, 1601.4
0.147887, 1611.06
0.149755, 1618.09
0.152558, 1631.26
0.155362, 1625.99
0.157816, 1619.84
0.160562, 1607.55
0.163191, 1596.14
0.165295, 1586.48
0.167339, 1580.33
0.170026, 1589.99
0.171603, 1592.63

File: data/ti-6al-4v/Data/SHPB/Casem2018/Casem2018_Fig7-295K-3000_1.Plast.csv
# Casem2018 Figure 7
# Temperature: 295 K
# Strain rate: 3000 s^-1
# -----------
# Chemistry (weight %)
# Ti, Bal.
#  Y, 0.0
#  N, 0.008
#  C, 0.025
#  H, 0.0
# Fe, 0.151
#  O, 0.176
# Al, 6.28
#  V, 4.16
# Mn, 0
# Si, 0
# ----------
Plastic strain, stress (MPa)
0.0, 1154.88
0.003003, 1192.28
0.006909, 1226.43
0.011717, 1257.33
0.016525, 1288.24
0.022538, 1289.89
0.029152, 1299.68
0.035465, 1302.96
0.040878, 1296.48
0.045087, 1294.88
0.047492, 1299.77
0.049897, 1301.4
0.051702, 1296.54
0.054407, 1303.05
0.057714, 1306.32
0.061323, 1299.83
0.064028, 1311.22
0.066432, 1317.74
0.068537, 1317.75
0.07004, 1324.26
0.072445, 1321.02
0.075752, 1332.41
0.080562, 1340.56
0.086574, 1348.72
0.090182, 1353.61
0.093488, 1360.13
0.097097, 1350.39
0.099501, 1363.41
0.10341, 1361.8
0.107018, 1363.44
0.111528, 1360.21
0.115738, 1355.36
0.120848, 1363.51
0.125058, 1363.53
0.129567, 1373.3
0.132573, 1379.82
0.138886, 1391.23
0.143396, 1389.62
0.144898, 1399.38
0.151512, 1405.92
0.155421, 1402.69
0.158728, 1409.2
0.162336, 1409.22
0.165944, 1404.36
0.172558, 1410.9
0.175264, 1414.16
0.176767, 1409.29
0.179172, 1412.55
0.18248, 1409.32
0.185486, 1414.21
0.188493, 1414.22
0.1918, 1414.24
0.19601, 1407.76
0.198715, 1412.65
0.202323, 1415.92
0.20533, 1412.68
0.208636, 1427.32
0.211042, 1422.46
0.217356, 1419.24
0.222768, 1414.39
0.229683, 1419.3
0.23239, 1409.56
0.236599, 1404.71
0.239906, 1419.35
0.242312, 1409.61
0.245018, 1408.0
0.249528, 1408.02
0.253438, 1391.79
0.258249, 1380.43

File: data/ti-6al-4v/Data/SHPB/Casem2018/Casem2018_Fig7-295K-3000_4.Plast.csv
# Casem2018 Figure 7
# Temperature: 295 K
# Strain rate: 3000 s^-1
# -----------
# Chemistry (weight %)
# Ti, Bal.
#  Y, 0.0
#  N, 0.008
#  C, 0.025
#  H, 0.0
# Fe, 0.151
#  O, 0.176
# Al, 6.28
#  V, 4.16
# Mn, 0
# Si, 0
# ----------
Plastic strain, stress (MPa)
0.0, 1120.78
0.001501, 1140.29
0.006611, 1161.44
0.010517, 1193.97
0.015626, 1211.87
0.020735, 1239.53
0.022839, 1252.54
0.025846, 1246.05
0.02825, 1262.32
0.030956, 1263.96
0.034264, 1252.6
0.035766, 1267.23
0.04208, 1267.26
0.047794, 1252.66
0.049897, 1270.55
0.052301, 1278.69
0.058916, 1281.97
0.065231, 1262.5
0.068539, 1257.64
0.070642, 1273.9
0.076656, 1269.05
0.081163, 1303.21
0.084771, 1298.35
0.086875, 1314.61
0.092588, 1300.01
0.095295, 1288.65
0.097398, 1304.91
0.101608, 1301.68
0.103113, 1287.06
0.105818, 1287.08
0.109126, 1285.47
0.11153, 1301.73
0.114536, 1309.87
0.121151, 1306.65
0.127464, 1316.44
0.129569, 1303.44
0.133477, 1318.09
0.137085, 1313.23
0.139188, 1329.5
0.141593, 1339.26
0.1449, 1336.02
0.147304, 1350.66
0.150612, 1344.18
0.152718, 1336.06
0.156325, 1339.33
0.15903, 1352.35
0.161737, 1339.36
0.164144, 1326.37
0.166849, 1329.63
0.171356, 1362.16
0.174364, 1352.42
0.17737, 1362.19
0.180678, 1354.08
0.183684, 1357.34
0.18669, 1358.98
0.189697, 1357.37
0.193605, 1362.27
0.196312, 1352.53
0.198716, 1372.04
0.201722, 1372.06
0.206232, 1372.08
0.208638, 1365.59
0.211946, 1359.11
0.214651, 1370.5
0.21886, 1372.14
0.221567, 1364.03
0.225475, 1365.67
0.227579, 1375.43
0.233592, 1380.34
0.236599, 1372.23
0.240207, 1367.37
0.242612, 1378.76
0.244116, 1365.76
0.24622, 1370.65
0.249527, 1375.54
0.252534, 1369.05
0.261553, 1380.48
0.267265, 1385.38
0.27388, 1385.41
0.276888, 1374.05
0.280194, 1383.82
0.283801, 1390.34
0.28741, 1387.1
0.29132, 1370.87
0.292822, 1382.25
0.296731, 1380.65
0.298836, 1374.16
0.302443, 1383.93
0.30515, 1370.94
0.307254, 1383.95
0.310862, 1372.59
0.313267, 1385.6
0.317176, 1380.75
0.320183, 1366.13
0.322889, 1375.9
0.327097, 1384.05
0.329203, 1367.8
0.332811, 1369.45
0.335516, 1379.21
0.338824, 1366.22
0.34153, 1374.36
0.344837, 1369.5
0.348445, 1369.52
0.354459, 1363.05
0.357467, 1348.44
0.35957, 1367.95
0.363179, 1350.09
0.364682, 1363.1
0.368589, 1376.12
0.370094, 1361.5
0.3722, 1346.88
0.375205, 1359.9
0.378813, 1355.04
0.380919, 1342.05
0.387232, 1348.58
0.393246, 1345.36
