Repository: lanl/impala

# impala

Python tools for modular Bayesian model calibration.  Posterior exploration includes tempering and adaptive MCMC.

## Example

## References


************

Copyright 2020. Triad National Security, LLC. All rights reserved.
This program was produced under U.S. Government contract 89233218CNA000001 for Los Alamos
National Laboratory (LANL), which is operated by Triad National Security, LLC for the U.S.
Department of Energy/National Nuclear Security Administration. All rights in the program are
reserved by Triad National Security, LLC, and the U.S. Department of Energy/National Nuclear
Security Administration. The Government is granted for itself and others acting on its behalf a
nonexclusive, paid-up, irrevocable worldwide license in this material to reproduce, prepare
derivative works, distribute copies to the public, perform publicly and display publicly, and to permit
others to do so.

LANL software release C19112

Authors: Devin Francom, Peter Trubey, others

[build-status-img]: https://github.com/lanl/impala/workflows/Build/badge.svg

File: data/ti-6al-4v/Data/SHPB/Casem2018/Casem2018_Fig2a.txt
x,Casem2018_Fig2a_1e-3_295K
0,-2.27374e-13
0.004735,688.97
0.009865,958.97
0.01164,988.45
0.0146,1010.17
0.020913,1030.34
0.025846,1038.1
0.030383,1048.97
0.035118,1056.72
0.039853,1064.48
0.044589,1073.79
0.049126,1081.55
0.053861,1089.31
0.058399,1098.62
0.063134,1106.38
0.067672,1114.14
0.072407,1123.45
0.077142,1131.21
0.08168,1140.52
0.086218,1145.17
0.090953,1151.38
0.095688,1160.69
0.100028,1168.45
0.104763,1174.66
0.109498,1180.86
0.114233,1187.07
0.118968,1193.28
0.123703,1199.48
0.128241,1204.14
0.136133,1213.45
0.141855,1221.21
0.147379,1228.97
0.1531,1235.17
0.157835,1241.38
0.162176,1247.59
0.166911,1253.79
0.170462,1258.45
0.175197,1263.1
0.179932,1269.31
0.18447,1275.52
0.189402,1281.72
0.194138,1284.83
0.198873,1291.03
0.203608,1295.69
0.208343,1298.79
0.213078,1303.45
0.217813,1308.1
0.222351,1314.31
0.227086,1318.97
0.231623,1325.17
0.236359,1329.83
0.241094,1336.03
0.245829,1337.59
0.250564,1342.24
0.255299,1346.9
0.259837,1353.1
0.264572,1356.21
0.267926,1360.86
0.272661,1363.97
0.277593,1367.07
0.282328,1371.72
0.286866,1376.38
0.291404,1381.03
0.296139,1385.69
0.300676,1387.24
0.305411,1390.34
0.309949,1399.66
0.314684,1399.66
0.319025,1404.31
0.325536,1407.41
0.329876,1413.62
0.334611,1416.72
0.339346,1419.83
0.343884,1422.93
0.348422,1427.59

x,Casem2018_Fig2a_1e-2_295K
0,-2.27374e-13
0.000395,190.86
0.000986,271.55
0.001184,344.48
0.001381,383.28
0.001776,422.07
0.00217,460.86
0.002565,499.66
0.002959,538.45
0.003354,577.24
0.003946,645.52
0.00434,721.55
0.004932,760.34
0.005722,799.14
0.006313,836.38
0.007103,875.17
0.007694,913.97
0.008484,949.66
0.00947,986.9
0.013613,1027.24
0.018546,1042.76
0.023281,1050.52
0.026043,1056.72
0.030581,1064.48
0.035316,1073.79
0.040051,1081.55
0.044786,1089.31
0.049521,1098.62
0.054256,1104.83
0.058794,1115.69
0.063726,1121.9
0.068461,1128.1
0.072999,1138.97
0.077734,1146.72
0.082469,1151.38
0.085231,1156.03
0.087204,1157.59
0.091939,1163.79
0.098253,1171.55
0.104369,1180.86
0.110287,1188.62
0.114431,1197.93
0.119758,1202.59
0.124887,1208.79
0.130214,1213.45
0.135344,1221.21
0.141263,1225.86
0.145603,1233.62
0.150536,1236.72
0.153495,1242.93
0.15823,1247.59
0.162965,1250.69
0.1677,1255.34
0.172435,1260
0.17717,1263.1
0.182103,1267.76
0.186838,1272.41
0.191573,1275.52
0.196308,1281.72
0.20124,1284.83
0.205975,1291.03
0.21071,1294.14
0.215445,1298.79
0.220378,1303.45
0.225113,1306.55
0.229848,1312.76
0.23478,1314.31
0.239515,1320.52
0.24425,1323.62
0.248985,1326.72
0.25372,1329.83
0.258455,1334.48
0.263191,1340.69
0.268123,1342.24
0.272858,1346.9
0.277593,1351.55
0.282525,1356.21
0.287063,1359.31
0.291995,1363.97
0.296731,1367.07
0.301466,1370.17
0.306201,1374.83
0.310936,1376.38
0.315671,1379.48
0.320209,1384.14
0.324944,1385.69
0.327903,1390.34
0.331849,1395
0.336584,1393.45
0.341319,1399.66
0.346054,1401.21

x,Casem2018_Fig2a_1e-1_295K
0,-2.27374e-13
0.00217,434.48
0.004932,695.17
0.005722,730.86
0.006708,768.1
0.007497,806.9
0.008286,845.69
0.008878,884.48
0.009667,921.72
0.010457,974.48
0.011443,1011.72
0.012627,1048.97
0.015586,1078.45
0.019729,1087.76
0.023873,1093.97
0.027818,1101.72
0.032554,1107.93
0.037289,1112.59
0.042024,1118.79
0.046759,1126.55
0.051494,1131.21
0.056229,1137.41
0.060964,1142.07
0.065699,1149.83
0.070434,1154.48
0.075169,1159.14
0.080101,1165.34
0.084837,1170
0.089374,1174.66
0.095293,1179.31
0.100028,1183.97
0.104763,1190.17
0.109696,1194.83
0.114431,1199.48
0.119166,1202.59
0.124098,1207.24
0.128833,1211.9
0.133568,1216.55
0.138501,1219.66
0.143236,1224.31
0.148168,1227.41
0.153298,1232.07
0.15823,1235.17
0.162965,1238.28
0.1677,1241.38
0.172435,1246.03
0.177368,1249.14
0.182103,1252.24
0.187035,1256.9
0.19177,1260
0.196505,1266.21
0.20124,1267.76
0.205975,1272.41
0.21071,1273.97
0.215643,1278.62
0.220378,1281.72
0.22531,1284.83
0.230045,1289.48
0.234977,1291.03
0.239713,1295.69
0.244448,1298.79
0.248985,1301.9
0.253523,1305

x,Casem2018_Fig2a_960_295K
0,-2.27374e-13
0.002565,90
0.010062,527.59
0.014008,834.83
0.017165,1058.28
0.018743,1151.38
0.02111,1210.34
0.024662,1236.72
0.027227,1264.66
0.030383,1261.55
0.032751,1258.45
0.036499,1256.9
0.039656,1266.21
0.043799,1281.72
0.046956,1275.52
0.05031,1269.31
0.054651,1278.62
0.059386,1281.72
0.063923,1273.97
0.068461,1281.72
0.072802,1294.14
0.077339,1300.34
0.08168,1311.21
0.085626,1312.76
0.090361,1318.97
0.095293,1328.28
0.099831,1334.48
0.104369,1345.34
0.108709,1353.1
0.11305,1353.1
0.117785,1348.45
0.12252,1350
0.127255,1351.55
0.132582,1360.86
0.136725,1373.28
0.141065,1365.52
0.145209,1370.17
0.149549,1363.97
0.152706,1370.17

x,Casem2018_Fig2a_2200_295K
0,-2.27374e-13
0.001578,72.93
0.003354,148.97
0.008878,446.9
0.013811,799.14
0.017165,991.55
0.01894,1090.86
0.020716,1090.86
0.0219,1137.41
0.023675,1208.79
0.025254,1247.59
0.027424,1249.14
0.028805,1280.17
0.031764,1264.66
0.03354,1306.55
0.039064,1275.52
0.040248,1294.14
0.042024,1286.38
0.044194,1298.79
0.04597,1300.34
0.048534,1294.14
0.049126,1301.9
0.051099,1295.69
0.052283,1309.66
0.054059,1298.79
0.054848,1308.1
0.056821,1318.97
0.058991,1306.55
0.061161,1318.97
0.064121,1320.52
0.068856,1325.17
0.070434,1323.62
0.074775,1326.72
0.077734,1322.07
0.079707,1340.69
0.080891,1328.28
0.083258,1328.28
0.085428,1329.83
0.088191,1329.83
0.090953,1334.48
0.093517,1340.69

x,Casem2018_Fig2a_9600_295K
0,-2.27374e-13
0.000986,18.62
0.002565,38.79
0.004143,54.31
0.005722,107.07
0.006511,152.07
0.007892,235.86
0.009667,353.79
0.010457,428.28
0.01164,538.45
0.014797,732.41
0.017362,893.79
0.019335,980.69
0.0219,1086.21
0.02407,1146.72
0.025451,1183.97
0.027029,1221.21
0.029002,1255.34
0.030778,1281.72
0.034329,1289.48
0.040643,1308.1
0.043602,1326.72
0.047153,1370.17
0.051099,1396.55
0.054651,1374.83
0.056229,1353.1
0.058202,1345.34
0.061556,1332.93
0.065896,1357.76
0.067869,1357.76
0.07221,1365.52
0.076353,1359.31
0.080891,1362.41
0.086218,1354.66
0.091939,1356.21
0.097266,1373.28
0.10279,1385.69
0.108117,1367.07
0.111866,1381.03
0.116404,1370.17
0.119955,1381.03
0.125479,1367.07
0.12903,1376.38
0.133371,1370.17
0.13633,1384.14
0.142446,1388.79
0.150338,1396.55
0.155468,1391.9
0.158427,1395
0.161189,1398.1
0.163952,1387.24
0.17066,1401.21
0.178157,1410.52
0.182892,1401.21
0.187824,1391.9
0.191967,1407.41
0.194335,1405.86
0.1969,1416.72
0.200254,1405.86
0.202227,1413.62
0.205778,1422.93
0.207554,1415.17
0.210513,1418.28
0.21584,1408.97
0.219194,1424.48
0.221364,1418.28
0.225705,1415.17
0.229256,1424.48
0.233991,1421.38
0.237937,1430.69
0.240502,1441.55
0.243264,1422.93
0.247999,1412.07
0.251747,1413.62
0.255101,1430.69
0.259245,1419.83
0.261809,1438.45
0.266545,1436.9
0.271477,1441.55
0.274239,1444.66
0.278974,1440
0.283906,1441.55
0.286274,1455.52
0.288641,1467.93
0.290023,1474.14
0.293377,1467.93
0.295941,1447.76
0.300676,1441.55
0.303636,1446.21
0.306793,1463.28
0.309752,1449.31
0.312317,1447.76
0.314092,1436.9
0.316263,1429.14
0.3208,1415.17
0.323365,1413.62
0.325536,1413.62
0.326719,1388.79
0.329481,1356.21
0.331849,1322.07
0.334216,1289.48
0.336387,1253.79

x,Casem2018_Fig2a_27000_295K
0.000986,43.45
0.001776,86.9
0.003354,97.76
0.003946,127.24
0.00434,156.72
0.00513,195.52
0.005919,232.76
0.006511,271.55
0.0073,310.34
0.008089,347.59
0.008681,386.38
0.009076,418.97
0.010062,547.76
0.01243,727.76
0.013811,844.14
0.014402,882.93
0.014994,921.72
0.015389,960.52
0.015981,997.76
0.01677,1050.52
0.017362,1089.31
0.018151,1128.1
0.019138,1165.34
0.020321,1202.59
0.0219,1239.83
0.024267,1258.45
0.026832,1292.59
0.030581,1300.34
0.03354,1278.62
0.03571,1280.17
0.037683,1317.41
0.039459,1353.1
0.041826,1385.69
0.044391,1353.1
0.047745,1376.38
0.051297,1396.55
0.053861,1429.14
0.056032,1463.28
0.059977,1450.86
0.063331,1421.38
0.065699,1430.69
0.067475,1418.28
0.070434,1444.66
0.072604,1453.97
0.074577,1449.31
0.079115,1449.31
0.081285,1440
0.083061,1458.62
0.085231,1469.48
0.087007,1460.17
0.091545,1449.31
0.094109,1444.66
0.095885,1444.66
0.099831,1466.38
0.104171,1477.24
0.108117,1455.52
0.112852,1457.07
0.117587,1464.83
0.122322,1472.59
0.127057,1467.93
0.131793,1474.14
0.13633,1471.03
0.140671,1485
0.145406,1492.76
0.149944,1480.34
0.154679,1480.34
0.158822,1498.97
0.163557,1498.97
0.168095,1495.86
0.172238,1503.62
0.176776,1511.38
0.181313,1509.83
0.183089,1502.07
0.185654,1511.38
0.18743,1500.52
0.189402,1514.48
0.191967,1503.62
0.193151,1516.03
0.194729,1531.55
0.196702,1522.24
0.199267,1522.24
0.20124,1520.69
0.204397,1517.59
0.206172,1517.59
0.207948,1528.45
0.209526,1517.59
0.209921,1528.45
0.21071,1537.76
0.211894,1530
0.214064,1542.41
0.216037,1533.1
0.21801,1531.55
0.22018,1531.55
0.222351,1526.9
0.227086,1537.76
0.231821,1540.86
0.236556,1534.66
0.241291,1543.97
0.246026,1548.62
0.250761,1542.41
0.255496,1550.17
0.260034,1556.38
0.264769,1548.62
0.269504,1548.62
0.274042,1556.38
0.278777,1551.72
0.283512,1547.07
0.28805,1556.38
0.292785,1553.28
0.29752,1548.62
0.302452,1551.72
0.307187,1547.07
0.311528,1533.1

x,Casem2018_Fig2a_68000_295K
0,-2.27374e-13
0.000592,169.14
0.00217,193.97
0.003551,231.21
0.004735,268.45
0.005524,307.24
0.006511,344.48
0.0073,383.28
0.009667,495
0.010259,533.79
0.011048,572.59
0.01164,609.83
0.012232,648.62
0.013021,687.41
0.013613,726.21
0.014402,763.45
0.014994,802.24
0.015586,841.03
0.016178,870.52
0.016967,909.31
0.017559,946.55
0.018348,985.34
0.019138,1024.14
0.019729,1062.93
0.020321,1100.17
0.020913,1132.76
0.021702,1171.55
0.023083,1253.79
0.02407,1312.76
0.025648,1350
0.027621,1384.14
0.031172,1363.97
0.033343,1329.83
0.035908,1283.28
0.039459,1256.9
0.043405,1266.21
0.046561,1294.14
0.048337,1340.69
0.051099,1354.66
0.053072,1314.31
0.056821,1291.03
0.060372,1317.41
0.06195,1343.79
0.065304,1370.17
0.070039,1374.83
0.07438,1368.62
0.076156,1336.03
0.077931,1318.97
0.081285,1339.14
0.083455,1371.72
0.087599,1387.24
0.091939,1376.38
0.095096,1359.31
0.099239,1359.31
0.10062,1373.28
0.105158,1377.93
0.109301,1373.28
0.113839,1362.41
0.118574,1370.17
0.123112,1390.34
0.126466,1385.69
0.130806,1382.59
0.135147,1367.07
0.139092,1385.69
0.142644,1399.66
0.147379,1391.9
0.152114,1387.24
0.156849,1385.69
0.160992,1398.1
0.163162,1408.97
0.165333,1404.31
0.169476,1388.79
0.174211,1399.66
0.178946,1396.55
0.183484,1407.41
0.188021,1396.55
0.192756,1405.86
0.197492,1410.52
0.202227,1410.52
0.206962,1404.31
0.211499,1412.07
0.214459,1412.07
0.216432,1418.28
0.220772,1415.17
0.223337,1412.07
0.22531,1415.17
0.227678,1410.52
0.229651,1416.72
0.231821,1426.03
0.233794,1424.48
0.235964,1426.03
0.238529,1424.48
0.240699,1415.17
0.242277,1432.24
0.245631,1405.86
0.249183,1429.14
0.253523,1430.69
0.258061,1427.59
0.262796,1429.14
0.267531,1426.03
0.272266,1429.14
0.277001,1427.59
0.281933,1424.48
0.286669,1429.14
0.291404,1432.24
0.296336,1432.24
0.301268,1430.69
0.306003,1432.24
0.310936,1429.14
0.315671,1421.38
0.319617,1404.31

File: data/ti-6al-4v/Data/SHPB/Casem2018/Casem2018_Fig2b.txt
x,Casem2018_Fig2b_10000_295K_01
0,0
0.001108,23.71
0.001867,38.63
0.003035,44.78
0.004319,65.85
0.005485,96.58
0.005951,120.28
0.007523,208.08
0.00857,289.73
0.011186,494.29
0.012057,586.48
0.013162,670.76
0.014035,715.54
0.017063,884.99
0.01846,956.98
0.01951,992.1
0.023707,1136.08
0.025398,1194.03
0.028431,1253.73
0.031117,1282.7
0.032226,1284.46
0.034621,1284.46
0.0369,1277.44
0.038593,1293.24
0.040753,1309.04
0.043207,1297.63
0.045543,1309.04
0.047822,1291.48
0.049575,1273.05
0.052322,1241.44
0.054718,1236.17
0.05968,1281.83
0.0626,1292.36
0.065052,1309.92
0.067973,1303.78
0.07095,1330.99
0.073638,1319.58
0.076149,1321.33
0.078604,1304.65
0.08094,1309.92
0.0824,1307.29
0.085847,1298.51
0.088066,1311.68
0.089176,1302.02
0.090287,1291.48
0.091453,1320.46
0.092678,1352.06
0.097352,1325.72
0.101791,1339.77
0.105412,1347.67
0.109266,1363.48
0.111252,1369.62
0.115926,1347.67
0.119196,1358.21
0.120714,1368.74
0.122117,1358.21
0.125855,1354.7
0.13012,1352.94
0.132631,1363.48
0.133798,1372.26
0.134732,1382.79
0.136777,1385.43
0.139989,1385.43
0.142559,1396.84
0.145596,1397.72
0.148166,1389.82
0.150794,1400.35
0.155117,1394.21
0.16014,1396.84
0.162068,1401.23
0.164638,1393.33
0.16674,1402.99
0.16896,1400.35
0.171413,1403.86
0.1741,1400.35
0.176728,1411.76
0.178305,1411.76
0.182044,1400.35
0.183329,1404.74
0.185432,1410.89
0.187418,1410.01
0.19049,1401.83
0.192067,1386.5
0.196148,1379.53
0.199856,1389.29

x,Casem2018_Fig2b_10000_295K_02
0,0
0.000349,17.56
0.000523,40.39
0.000637,86.92
0.000639,64.09
0.000811,114.14
0.001277,144.86
0.002032,205.44
0.002613,272.17
0.002902,311.68
0.003191,374.01
0.003711,466.2
0.004117,514.49
0.00487,619.84
0.006031,754.17
0.007134,863.92
0.008239,950.83
0.009344,1030.73
0.010566,1107.11
0.012956,1196.66
0.015055,1261.63
0.016805,1301.14
0.018906,1337.14
0.020832,1359.96
0.022351,1347.67
0.023754,1329.24
0.025508,1301.14
0.027028,1272.17
0.029424,1258.12
0.031644,1257.24
0.033629,1264.27
0.034972,1280.07
0.036374,1283.58
0.03725,1287.97
0.038068,1283.58
0.039877,1302.02
0.042446,1318.7
0.044372,1343.28
0.047467,1373.13
0.050152,1392.45
0.051788,1383.67
0.05395,1373.13
0.056054,1354.7
0.05769,1350.31
0.060027,1338.89
0.06359,1345.04
0.06505,1344.16
0.068146,1348.55
0.070189,1360.84
0.073518,1366.99
0.07568,1362.6
0.080119,1359.96
0.082572,1359.09
0.084617,1360.84
0.086895,1357.33
0.089757,1357.33
0.092619,1359.09
0.094489,1352.94
0.097585,1346.8
0.100505,1353.82
0.102667,1341.53
0.10477,1330.99
0.107749,1333.63
0.109326,1341.53
0.111895,1352.94
0.113589,1360.84
0.115924,1375.77
0.118028,1364.35
0.120365,1351.19
0.12235,1360.84
0.124862,1359.09
0.126731,1364.35
0.129242,1369.62
0.131753,1384.55
0.133039,1380.16
0.135025,1371.38
0.138588,1372.26
0.1418,1380.16
0.144312,1372.26
0.146765,1381.91
0.14951,1381.04
0.152431,1378.4
0.156813,1359.09
0.159149,1366.11
0.161428,1358.21
0.164231,1372.26
0.166041,1384.55
0.167909,1394.21
0.170012,1400.35
0.171005,1397.72
0.173809,1381.91
0.176205,1368.74
0.181111,1375.77
0.185199,1399.47
0.188003,1395.96
0.190105,1404.74
0.192324,1410.01
0.195186,1414.4
0.197873,1417.91
0.199918,1411.76

x,Casem2018_Fig2b_10000_295K_03
0,0
0.000285,122.04
0.000809,151.01
0.001274,191.4
0.001855,244.95
0.002319,295.87
0.002667,340.65
0.003247,410.89
0.003768,485.51
0.004407,559.26
0.005334,683.93
0.006437,802.46
0.007423,913.96
0.008179,983.32
0.008877,1024.58
0.009984,1072.87
0.012198,1173.84
0.013771,1233.54
0.015112,1274.8
0.016629,1312.55
0.01762,1337.14
0.020247,1366.99
0.021533,1355.58
0.023345,1335.38
0.025274,1312.55
0.027495,1288.85
0.029248,1269.53
0.031526,1268.66
0.034446,1277.44
0.036899,1290.61
0.038884,1302.9
0.040636,1305.53
0.043148,1299.39
0.044842,1307.29
0.046829,1287.09
0.0494,1273.05
0.051737,1266.9
0.053898,1260.76
0.05635,1290.61
0.058861,1293.24
0.061606,1313.43
0.064116,1325.72
0.066979,1325.72
0.069782,1333.63
0.072177,1327.48
0.074748,1321.33
0.076792,1323.97
0.080647,1323.97
0.084385,1323.09
0.086312,1345.04
0.088823,1343.28
0.091743,1357.33
0.093553,1364.35
0.095597,1373.13
0.097933,1387.18
0.099451,1391.57
0.101613,1389.82
0.102957,1383.67
0.104826,1387.18
0.106285,1393.33
0.107804,1400.35
0.110082,1402.99
0.113586,1399.47
0.115514,1395.08
0.11785,1400.35
0.119662,1392.45
0.121122,1395.08
0.123225,1384.55
0.125678,1392.45
0.127664,1393.33
0.130293,1390.69
0.131694,1397.72
0.134263,1412.64
0.136016,1413.52
0.138352,1422.3
0.141213,1429.32
0.143959,1426.69
0.145828,1423.18
0.147755,1428.45
0.148924,1428.45
0.151377,1425.81
0.153188,1426.69
0.156634,1426.69
0.158327,1433.71
0.160781,1434.59
0.162884,1433.71
0.165454,1431.08
0.167498,1432.84
0.168725,1425.81
0.170478,1424.06
0.17258,1424.06
0.174274,1434.59
0.175383,1443.37
0.17655,1459.17
0.177193,1458.3
0.179005,1442.49
0.180349,1432.84
0.182043,1428.45
0.183853,1429.32
0.185021,1436.35
0.186189,1436.35
0.18841,1419.67
0.189403,1425.81
0.190629,1433.71
0.192323,1432.84
0.193725,1434.59
0.195243,1443.37
0.197638,1436.35
0.199858,1424.06

x,Casem2018_Fig2b_10000_295K_04
0,0
0.000228,89.55
0.000401,137.84
0.000867,161.55
0.00139,208.96
0.00197,268.66
0.002435,319.58
0.002956,388.06
0.003304,432.84
0.003652,484.64
0.004347,575.94
0.004869,640.91
0.00545,702.37
0.005623,736.61
0.005971,779.63
0.006435,834.94
0.007015,898.16
0.007654,962.25
0.008177,1008.78
0.008875,1056.19
0.009457,1103.6
0.010856,1153.64
0.012371,1212.47
0.013478,1261.63
0.015811,1318.7
0.017211,1342.41
0.018495,1363.48
0.019605,1361.72
0.02235,1359.96
0.023753,1353.82
0.025155,1339.77
0.027201,1325.72
0.029187,1317.82
0.030882,1299.39
0.031993,1287.09
0.033161,1290.61
0.034971,1299.39
0.037424,1305.53
0.039468,1316.07
0.04192,1331.87
0.044081,1333.63
0.046417,1334.5
0.047761,1324.85
0.049223,1309.04
0.051442,1306.41
0.053838,1297.63
0.056583,1307.29
0.059269,1323.09
0.062655,1338.89
0.064699,1355.58
0.067327,1361.72
0.070131,1361.72
0.073635,1369.62
0.07679,1361.72
0.08047,1357.33
0.083857,1360.84
0.086602,1372.26
0.088529,1379.28
0.091216,1381.91
0.093376,1395.08
0.095187,1399.47
0.097115,1385.43
0.098635,1376.65
0.100737,1378.4
0.102314,1387.18
0.103833,1382.79
0.104768,1378.4
0.107806,1367.87
0.111134,1379.28
0.113471,1381.91
0.116041,1371.38
0.118494,1378.4
0.121824,1374.01
0.124336,1367.87
0.126322,1372.26
0.128074,1378.4
0.130819,1371.38
0.133098,1366.99
0.135551,1374.89
0.137595,1374.89
0.140399,1362.6
0.144722,1364.35
0.147583,1371.38
0.150037,1367.87
0.151555,1374.89
0.153541,1382.79
0.155584,1395.96
0.157629,1395.96
0.162768,1404.74
0.164929,1412.64
0.168493,1407.37
0.170362,1402.99
0.171822,1410.01
0.173632,1412.64
0.175268,1410.01
0.177371,1402.99
0.179882,1422.3
0.181809,1432.84
0.182919,1419.67
0.184205,1407.37
0.186367,1401.23
0.188411,1406.5
0.191098,1410.01
0.193551,1410.01
0.19612,1423.18
0.198222,1442.49
0.199974,1448.64

x,Casem2018_Fig2b_10000_295K_05
0,0
0.000641,17.56
0.0014,39.51
0.001749,54.43
0.002391,71.12
0.002623,89.55
0.003671,158.91
0.004485,219.49
0.005357,289.73
0.005937,351.19
0.006808,443.37
0.007505,518.88
0.007968,583.85
0.008839,677.79
0.009303,733.1
0.009767,788.41
0.010581,850.75
0.011103,911.33
0.012209,979.81
0.012965,1039.51
0.014071,1097.45
0.01512,1151.01
0.016811,1201.93
0.018677,1257.24
0.020485,1301.14
0.022177,1335.38
0.023928,1359.09
0.025854,1374.89
0.028542,1359.96
0.031054,1354.7
0.034559,1354.7
0.037128,1365.23
0.039346,1394.21
0.041857,1403.86
0.042732,1419.67
0.04425,1432.84
0.046237,1425.81
0.047697,1431.08
0.04834,1418.79
0.049568,1396.84
0.050678,1394.21
0.051905,1387.18
0.052665,1376.65
0.054009,1360.84
0.055995,1360.84
0.05728,1372.26
0.059733,1374.89
0.062593,1402.11
0.064696,1406.5
0.066682,1401.23
0.069486,1393.33
0.072232,1386.3
0.074569,1382.79
0.076672,1382.79
0.077781,1383.67
0.080877,1386.3
0.08333,1397.72
0.08479,1391.57
0.086718,1382.79
0.089639,1380.16
0.0918,1384.55
0.094953,1397.72
0.096531,1391.57
0.098634,1379.28
0.100152,1391.57
0.101962,1409.13
0.103189,1397.72
0.105001,1388.94
0.106402,1395.08
0.108446,1404.74
0.109906,1417.03
0.112008,1417.91
0.113352,1412.64
0.116799,1398.6
0.119603,1395.08
0.121297,1393.33
0.1234,1398.6
0.125035,1399.47
0.125677,1409.13
0.126961,1427.57
0.129064,1419.67
0.13146,1407.37
0.133446,1412.64
0.136366,1417.91
0.137826,1420.54
0.140337,1424.93
0.142908,1418.79
0.145419,1420.54
0.148048,1419.67
0.150326,1419.67
0.152428,1428.45
0.155173,1430.2
0.157393,1431.08
0.159729,1435.47
0.162416,1435.47
0.164987,1431.08
0.166973,1427.57
0.168666,1431.96
0.170769,1436.35
0.171821,1431.96
0.173456,1428.45
0.17591,1427.57
0.177369,1439.86
0.179179,1457.42
0.180873,1459.17
0.181515,1455.66
0.183911,1439.86
0.185431,1427.57
0.186541,1417.03
0.188819,1419.67
0.190688,1424.93
0.192381,1431.96
0.193899,1444.25
0.194658,1452.15
0.195592,1462.69
0.196644,1459.17
0.198455,1455.66
0.199915,1453.91

x,Casem2018_Fig2b_10000_295K_06
0,0
0.000875,23.71
0.001808,47.41
0.0028,58.82
0.004316,115.89
0.00513,166.81
0.006236,244.07
0.007107,335.38
0.008094,429.32
0.009314,546.97
0.010243,640.91
0.011056,722.56
0.011346,755.05
0.012626,846.36
0.013615,915.72
0.014604,973.66
0.016002,1039.51
0.017167,1096.58
0.017808,1127.3
0.019265,1175.59
0.020665,1221.25
0.022473,1266.9
0.023698,1293.24
0.025274,1316.94
0.026908,1327.48
0.030588,1330.99
0.034852,1328.36
0.037305,1342.41
0.040107,1360.84
0.042617,1392.45
0.04431,1412.64
0.046063,1409.13
0.047289,1411.76
0.048866,1416.15
0.050035,1402.11
0.052256,1382.79
0.054652,1365.23
0.056755,1356.45
0.057748,1359.09
0.060376,1367.87
0.061718,1380.16
0.063003,1394.21
0.064346,1388.94
0.065749,1381.91
0.067325,1391.57
0.068902,1399.47
0.070128,1403.86
0.071706,1396.84
0.073283,1391.57
0.075211,1388.06
0.077138,1388.94
0.079066,1389.82
0.081344,1389.82
0.082629,1386.3
0.084849,1381.91
0.087069,1384.55
0.088762,1388.94
0.090865,1395.96
0.093259,1400.35
0.095538,1397.72
0.097582,1395.96
0.099275,1405.62
0.101144,1408.25
0.103014,1403.86
0.10389,1395.96
0.104767,1389.82
0.108213,1396.84
0.111191,1403.86
0.116565,1400.35
0.119428,1399.47
0.122231,1402.99
0.12445,1410.01
0.126728,1410.89
0.129415,1413.52
0.131809,1421.42
0.134029,1424.06
0.136658,1423.18
0.139812,1426.69
0.142206,1424.93
0.144894,1422.3
0.147639,1423.18
0.149975,1422.3
0.153421,1432.84
0.155231,1438.1
0.15675,1440.74
0.158094,1438.1
0.160022,1431.08
0.161949,1435.47
0.164168,1446.01
0.166212,1457.42
0.167906,1455.66
0.170651,1454.78
0.171819,1460.05
0.173279,1467.08
0.174623,1452.15
0.17585,1446.88
0.177485,1450.4
0.179413,1450.4
0.181107,1451.27
0.182742,1453.91
0.184436,1461.81
0.186889,1465.32
0.189576,1459.17
0.19238,1454.78
0.194424,1453.03
0.19606,1458.3
0.197986,1473.22
0.199914,1480.25

x,Casem2018_Fig2b_22000_295K_01
0,0
0.00105,29.85
0.002043,17.56
0.003444,45.65
0.004726,94.82
0.005483,134.33
0.006181,174.71
0.00688,213.35
0.007811,281.83
0.00845,339.77
0.009904,441.62
0.011301,529.41
0.012755,633.01
0.013802,705.88
0.015898,820.02
0.017004,897.28
0.018227,958.74
0.020034,1026.34
0.022132,1096.58
0.023939,1162.42
0.027849,1218.61
0.030417,1258.12
0.033804,1277.44
0.036841,1290.61
0.040228,1302.02
0.042973,1309.92
0.046477,1315.19
0.048872,1309.92
0.052669,1309.04
0.0581,1335.38
0.06137,1349.43
0.065107,1365.23
0.067969,1370.5
0.070889,1374.89
0.074804,1355.58
0.076849,1346.8
0.080763,1338.02
0.085085,1352.94
0.087362,1359.96
0.090867,1364.35
0.094138,1361.72
0.097818,1357.33
0.10138,1369.62
0.1043,1380.16
0.108564,1381.91
0.111718,1384.55
0.11458,1397.72
0.117617,1404.74
0.121121,1409.13
0.124859,1409.13
0.128013,1410.01
0.131343,1415.28
0.134555,1426.69
0.136657,1425.81
0.139461,1423.18
0.142206,1431.08
0.144484,1438.98
0.14717,1446.01
0.150908,1453.03
0.154704,1461.81
0.158793,1465.32
0.162356,1470.59
0.165393,1471.47
0.169599,1468.83
0.173103,1475.86
0.177191,1482.88
0.18385,1494.29
0.187471,1502.19
0.19337,1500.44
0.197517,1502.19
0.199795,1506.58

x,Casem2018_Fig2b_22000_295K_02
0,0
0.001108,33.36
0.001867,39.51
0.002743,46.53
0.003559,67.6
0.004724,118.53
0.005655,181.74
0.006586,244.95
0.007342,302.02
0.007982,356.45
0.008911,436.35
0.009609,495.17
0.010538,596.14
0.011757,727.83
0.012686,815.63
0.013849,906.94
0.014779,983.32
0.015884,1065.85
0.016582,1119.4
0.017922,1182.62
0.019786,1259.88
0.021242,1333.63
0.024335,1382.79
0.026669,1426.69
0.029764,1431.96
0.032801,1440.74
0.035956,1432.84
0.039052,1425.81
0.042265,1419.67
0.045887,1416.15
0.049217,1409.13
0.052196,1403.86
0.05535,1413.52
0.058094,1422.3
0.060782,1412.64
0.063352,1405.62
0.066216,1384.55
0.068436,1372.26
0.071182,1370.5
0.072525,1374.89
0.074452,1383.67
0.07743,1400.35
0.081576,1410.89
0.084029,1416.15
0.08806,1415.28
0.091915,1411.76
0.095186,1408.25
0.097932,1411.76
0.101494,1416.15
0.104122,1426.69
0.107392,1442.49
0.109845,1451.27
0.113232,1461.81
0.116094,1472.34
0.118488,1485.51
0.120708,1486.39
0.123278,1482.88
0.125672,1491.66
0.128417,1505.71
0.130578,1510.97
0.133498,1518.88
0.139339,1519.75
0.141676,1514.49
0.145706,1510.97
0.14962,1498.68
0.153242,1489.03
0.157741,1480.25
0.161653,1493.42
0.16469,1501.32
0.168019,1510.1
0.170881,1518
0.174794,1530.29
0.178706,1546.97
0.181218,1551.36
0.184255,1557.51
0.185891,1552.24
0.190097,1544.34
0.194185,1553.99
0.197105,1561.02
0.19985,1564.53

x,Casem2018_Fig2b_22000_295K_03
0,0
0.000232,33.36
0.000757,46.53
0.001281,74.63
0.002038,115.89
0.002386,153.64
0.003141,228.27
0.003953,320.46
0.004591,404.74
0.005229,486.39
0.005576,542.58
0.006213,636.52
0.00685,719.93
0.007603,841.97
0.008879,984.2
0.009924,1102.72
0.010622,1158.03
0.011728,1219.49
0.013009,1279.19
0.014,1325.72
0.016392,1371.38
0.018551,1409.13
0.020829,1409.13
0.023925,1404.74
0.02632,1394.21
0.029709,1385.43
0.032396,1386.3
0.036017,1390.69
0.039403,1412.64
0.041914,1431.96
0.044834,1449.52
0.048395,1470.59
0.0512,1460.05
0.054647,1448.64
0.058269,1428.45
0.060781,1424.06
0.06306,1419.67
0.064987,1424.93
0.067556,1432.84
0.070944,1434.59
0.07404,1432.84
0.077837,1430.2
0.080932,1444.25
0.083618,1457.42
0.086714,1464.44
0.089692,1465.32
0.091912,1470.59
0.094248,1476.73
0.096817,1484.64
0.10003,1487.27
0.10406,1494.29
0.106746,1500.44
0.109142,1489.03
0.111654,1478.49
0.114399,1485.51
0.117319,1492.54
0.120415,1503.07
0.124036,1510.1
0.127598,1519.75
0.130927,1531.17
0.134373,1542.58
0.138227,1558.38
0.141731,1570.68
0.144475,1585.6
0.147161,1602.28
0.150608,1592.63
0.154756,1582.09
0.158494,1578.58
0.161356,1579.46
0.163575,1589.11
0.165794,1600.53
0.167313,1603.16
0.170642,1603.16
0.174089,1599.65
0.177477,1594.38
0.181391,1581.21
0.186882,1580.33
0.189218,1585.6
0.192079,1599.65
0.194007,1597.01
0.196987,1588.24
0.199907,1589.11

x,Casem2018_Fig2b_22000_295K_04
0,0
0.001167,28.09
0.002159,36.87
0.003384,58.82
0.003792,75.5
0.004492,104.48
0.005307,147.5
0.006122,193.15
0.006762,232.66
0.007577,282.7
0.008158,330.99
0.009147,398.6
0.009671,440.74
0.010368,500.44
0.010949,561.02
0.011879,636.52
0.012518,691.83
0.013099,747.15
0.013972,805.09
0.014786,863.92
0.015484,918.35
0.016473,986.83
0.017461,1060.58
0.018685,1113.26
0.019908,1170.32
0.021423,1231.78
0.022356,1271.29
0.023872,1313.43
0.025447,1353.82
0.026963,1389.82
0.028246,1421.42
0.031224,1453.03
0.033267,1471.47
0.034376,1483.76
0.037179,1487.27
0.040509,1494.29
0.043371,1489.03
0.046934,1487.27
0.049621,1489.9
0.052249,1492.54
0.055053,1492.54
0.058032,1493.42
0.061713,1474.98
0.065803,1460.05
0.067847,1459.17
0.070359,1460.05
0.072753,1471.47
0.074855,1482
0.077016,1491.66
0.079643,1503.95
0.082798,1496.93
0.085252,1489.9
0.08753,1494.29
0.089632,1496.93
0.092027,1498.68
0.094247,1499.56
0.096758,1501.32
0.099094,1510.97
0.101488,1520.63
0.103824,1532.05
0.10581,1539.07
0.107211,1543.46
0.109489,1544.34
0.111767,1540.83
0.114979,1553.99
0.117841,1564.53
0.120235,1573.31
0.123331,1575.07
0.126018,1576.82
0.128354,1577.7
0.130866,1578.58
0.133319,1580.33
0.136298,1578.58
0.14027,1575.94
0.14249,1571.55
0.146404,1555.75
0.151078,1547.85
0.152888,1553.99
0.155749,1569.8
0.158202,1578.58
0.16048,1589.11
0.161998,1590.87
0.164451,1590.87
0.167021,1592.63
0.16965,1593.5
0.172103,1597.89
0.173913,1601.4
0.176133,1611.06
0.178001,1618.09
0.180804,1631.26
0.183608,1625.99
0.186062,1619.84
0.188808,1607.55
0.191437,1596.14
0.193541,1586.48
0.195585,1580.33
0.198272,1589.99
0.199849,1592.63

File: data/ti-6al-4v/Data/SHPB/Casem2018/Casem2018_Fig7.txt
x,Casem2018_Fig7_3000_295K_01
0.00015,-0.81
0.001949,65.83
0.003449,104.85
0.004949,145.49
0.005847,186.12
0.006746,226.76
0.007645,265.77
0.008243,306.41
0.009141,347.04
0.01004,387.68
0.010638,428.31
0.011236,468.95
0.011834,509.58
0.012732,550.22
0.01333,589.23
0.013928,629.86
0.014827,670.5
0.015425,711.14
0.016023,751.77
0.016621,792.41
0.017218,833.04
0.017816,873.68
0.018715,914.31
0.019313,954.95
0.019911,993.96
0.02081,1034.59
0.021708,1075.23
0.023208,1115.87
0.025009,1154.88
0.028012,1192.28
0.031918,1226.43
0.036726,1257.33
0.041534,1288.24
0.047547,1289.89
0.054161,1299.68
0.060474,1302.96
0.065887,1296.48
0.070096,1294.88
0.072501,1299.77
0.074906,1301.4
0.076711,1296.54
0.079416,1303.05
0.082723,1306.32
0.086332,1299.83
0.089037,1311.22
0.091441,1317.74
0.093546,1317.75
0.095049,1324.26
0.097454,1321.02
0.100761,1332.41
0.105571,1340.56
0.111583,1348.72
0.115191,1353.61
0.118497,1360.13
0.122106,1350.39
0.12451,1363.41
0.128419,1361.8
0.132027,1363.44
0.136537,1360.21
0.140747,1355.36
0.145857,1363.51
0.150067,1363.53
0.154576,1373.3
0.157582,1379.82
0.163895,1391.23
0.168405,1389.62
0.169907,1399.38
0.176521,1405.92
0.18043,1402.69
0.183737,1409.2
0.187345,1409.22
0.190953,1404.36
0.197567,1410.9
0.200273,1414.16
0.201776,1409.29
0.204181,1412.55
0.207489,1409.32
0.210495,1414.21
0.213502,1414.22
0.216809,1414.24
0.221019,1407.76
0.223724,1412.65
0.227332,1415.92
0.230339,1412.68
0.233645,1427.32
0.236051,1422.46
0.242365,1419.24
0.247777,1414.39
0.254692,1419.3
0.257399,1409.56
0.261608,1404.71
0.264915,1419.35
0.267321,1409.61
0.270027,1408
0.274537,1408.02
0.278447,1391.79
0.283258,1380.43
0.287168,1369.08
0.293483,1357.73
0.297093,1321.99
0.299502,1283
0.301911,1244
0.303417,1205
0.304924,1164.38
0.30643,1125.38
0.307636,1084.75
0.308842,1044.12
0.310048,1005.12
0.310954,964.5
0.311859,923.87
0.313065,883.24
0.31397,844.24
0.314876,803.61
0.315781,762.98
0.316386,722.36
0.317291,681.73
0.318197,641.1
0.319102,602.1
0.319707,561.47
0.320612,520.84
0.321517,480.21
0.322423,439.59
0.323328,398.96
0.324534,359.96
0.325439,319.33
0.326645,278.7
0.328152,239.7
0.329959,199.08
0.332067,160.08
0.335377,125.97
0.341992,126
0.348304,148.79
0.354616,168.32
0.362133,165.11
0.369349,166.77
0.375359,200.93
0.382575,202.59
0.387085,197.73
0.393999,212.4
0.400913,222.18
0.407527,240.09
0.414442,236.87
0.420755,251.53
0.428271,249.94
0.435186,259.73
0.441799,276.01
0.448111,293.92
0.455628,297.21
0.462544,284.24
0.46976,285.9
0.476674,297.31
0.482084,321.72
0.487794,347.75
0.490499,364.02
0.497715,359.18

x,Casem2018_Fig7_3000_295K_02
0.000149,10.57
0.002852,47.96
0.005254,85.35
0.007356,124.37
0.009157,163.39
0.010656,204.02
0.012156,243.04
0.013356,283.68
0.014856,324.32
0.015754,363.33
0.016954,403.97
0.017852,444.6
0.018751,485.24
0.019649,525.87
0.020548,564.89
0.021447,605.52
0.022345,646.16
0.023244,686.8
0.024142,727.43
0.025041,766.44
0.02594,807.08
0.027139,847.72
0.028038,888.35
0.028936,928.99
0.030136,968
0.031034,1008.64
0.032233,1049.28
0.033734,1088.29
0.036136,1127.31
0.03944,1163.08
0.043346,1197.23
0.047251,1231.38
0.051759,1263.91
0.056867,1293.19
0.061978,1304.59
0.068892,1312.75
0.074604,1327.41
0.080618,1316.06
0.087533,1311.22
0.094448,1319.38
0.101363,1325.91
0.105572,1321.06
0.107977,1329.19
0.111885,1334.09
0.114289,1343.85
0.118198,1347.12
0.121204,1350.39
0.124812,1347.15
0.127217,1358.54
0.132627,1376.45
0.135033,1366.71
0.138942,1366.73
0.143451,1374.88
0.147661,1371.65
0.150667,1378.16
0.153373,1368.42
0.156981,1370.07
0.160289,1366.83
0.163896,1374.98
0.166903,1371.74
0.169609,1368.5
0.171713,1375.01
0.173818,1371.77
0.177726,1376.67
0.180432,1384.81
0.184039,1386.45
0.187647,1384.84
0.191857,1384.86
0.194562,1386.5
0.19817,1394.65
0.201177,1391.41
0.205386,1393.06
0.207791,1393.07
0.210797,1399.58
0.214105,1388.22
0.218013,1394.74
0.220719,1396.38
0.224327,1396.4
0.227033,1402.91
0.230341,1391.55
0.232745,1401.32
0.235753,1389.95
0.236955,1398.09
0.238459,1389.97
0.242066,1396.49
0.244772,1393.25
0.245674,1396.5
0.247178,1390.01
0.248982,1394.89
0.250786,1386.78
0.251687,1394.91
0.255296,1393.3
0.258002,1390.06
0.260708,1386.82
0.264616,1391.72
0.268525,1390.11
0.271832,1390.13
0.27514,1383.64
0.278748,1386.91
0.282055,1383.68
0.284761,1380.44
0.288369,1380.46
0.291076,1377.22
0.294082,1382.11
0.297991,1377.25
0.301599,1372.4
0.304607,1362.66
0.307012,1359.42
0.310019,1359.43
0.310922,1346.44
0.312426,1335.07
0.315433,1335.08
0.316336,1320.46
0.319947,1284.72
0.322955,1270.11
0.323858,1250.61
0.325665,1211.61
0.327172,1172.61
0.328378,1131.98
0.329584,1092.98
0.33079,1052.36
0.331695,1011.73
0.332601,971.1
0.333506,930.47
0.334411,891.47
0.335317,850.84
0.336222,810.22
0.337128,769.59
0.338033,728.96
0.339239,688.34
0.340144,649.33
0.34105,608.71
0.342256,568.08
0.343161,527.45
0.344367,488.45
0.345874,447.83
0.347681,408.83
0.349789,369.83
0.352197,330.84
0.355808,295.1
0.360321,262.61
0.365134,231.76
0.370248,202.53
0.376863,194.43
0.384079,196.09
0.389488,220.5
0.396101,240.04
0.403016,248.2
0.40963,256.35
0.416544,272.64
0.42376,271.05
0.430976,269.46
0.43789,280.87
0.443901,303.65
0.449612,328.06
0.455623,349.22
0.462236,365.5
0.46885,378.54
0.475162,396.45
0.481776,411.11
0.488088,432.27
0.494701,445.3
0.498009,445.32
0.499812,455.08

x,Casem2018_Fig7_3000_295K_03
0.00015,-0.81
0.001349,44.7
0.001647,82.08
0.002846,122.72
0.003745,161.73
0.004643,202.37
0.005542,243.01
0.006441,283.64
0.007038,324.28
0.007937,364.91
0.008836,405.55
0.009434,444.56
0.010032,485.2
0.01063,525.83
0.011227,566.47
0.012126,607.1
0.012724,647.74
0.013322,688.37
0.01392,729.01
0.014818,769.64
0.015416,810.28
0.016014,849.29
0.016912,901.3
0.01751,941.94
0.018409,982.57
0.019007,1023.21
0.020206,1062.22
0.021105,1102.86
0.022604,1143.5
0.025007,1180.89
0.02801,1216.66
0.032217,1250.81
0.037025,1280.09
0.042435,1302.87
0.048748,1311.03
0.055963,1317.56
0.062578,1319.22
0.066486,1317.62
0.06859,1327.38
0.071297,1322.51
0.074605,1309.53
0.078512,1329.05
0.081219,1319.31
0.083623,1327.45
0.084827,1320.96
0.088735,1320.97
0.092042,1324.24
0.097755,1324.27
0.099858,1338.91
0.102865,1340.55
0.105571,1334.06
0.109178,1343.83
0.113388,1342.22
0.117595,1360.12
0.12391,1353.65
0.12872,1360.18
0.132628,1365.07
0.135634,1371.59
0.13804,1360.22
0.14255,1363.49
0.148863,1371.65
0.154275,1370.05
0.162993,1381.47
0.169607,1388.01
0.176522,1396.17
0.183738,1396.2
0.190653,1394.61
0.196065,1397.89
0.201177,1388.16
0.208693,1388.2
0.212903,1388.22
0.218013,1396.37
0.22072,1386.63
0.226432,1393.16
0.231844,1398.06
0.23515,1407.83
0.238758,1404.6
0.242366,1409.49
0.252589,1406.29
0.256497,1403.06
0.259504,1401.45
0.265517,1404.73
0.268824,1414.49
0.27153,1411.26
0.273936,1401.52
0.275137,1414.52
0.279347,1412.92
0.282354,1408.06
0.286263,1403.2
0.288367,1408.09
0.292576,1408.11
0.294981,1414.62
0.297087,1403.25
0.302498,1408.16
0.305506,1395.17
0.308512,1395.18
0.312121,1393.58
0.315428,1395.22
0.318736,1383.86
0.322042,1392
0.325049,1392.01
0.329259,1379.03
0.331664,1390.42
0.335574,1375.81
0.339783,1375.83
0.34279,1366.1
0.346699,1366.11
0.349406,1353.13
0.356022,1336.91
0.35903,1319.04
0.361436,1310.93
0.365047,1273.56
0.367155,1234.57
0.368962,1195.57
0.370769,1156.57
0.372276,1115.95
0.373482,1076.95
0.374688,1036.32
0.375593,995.69
0.376499,955.06
0.377404,916.06
0.37861,875.44
0.379515,834.81
0.380421,794.18
0.381326,755.18
0.382231,714.55
0.383137,673.92
0.384042,633.29
0.384947,592.67
0.385853,552.04
0.387059,513.04
0.387964,472.41
0.38917,431.78
0.390376,392.78
0.391582,352.16
0.393089,311.53
0.394896,272.53
0.398208,210.79
0.404524,194.57
0.409933,222.22
0.412036,244.99
0.418649,262.9
0.425865,259.68
0.429472,274.33
0.436085,293.86
0.442698,306.9
0.453223,290.7
0.460139,274.48
0.467355,277.76
0.474271,272.92
0.480886,264.83
0.487801,268.11
0.495016,273.02

x,Casem2018_Fig7_3000_295K_04
0.000451,-0.81
0.002254,10.58
0.002552,43.08
0.005256,64.22
0.006453,137.37
0.007652,178.01
0.008851,217.02
0.010051,257.66
0.01125,298.29
0.012149,337.31
0.013348,377.94
0.014246,418.58
0.015446,459.22
0.016344,499.85
0.016942,538.86
0.017841,579.5
0.01874,620.14
0.019638,660.77
0.020236,701.41
0.021135,742.04
0.021733,782.68
0.022331,813.56
0.02293,849.32
0.023529,873.7
0.023827,901.34
0.024726,941.97
0.025624,982.61
0.026824,1021.62
0.028023,1062.26
0.029824,1101.27
0.030424,1120.78
0.031925,1140.29
0.037035,1161.44
0.040941,1193.97
0.04605,1211.87
0.051159,1239.53
0.053263,1252.54
0.05627,1246.05
0.058674,1262.32
0.06138,1263.96
0.064688,1252.6
0.06619,1267.23
0.072504,1267.26
0.078218,1252.66
0.080321,1270.55
0.082725,1278.69
0.08934,1281.97
0.095655,1262.5
0.098963,1257.64
0.101066,1273.9
0.10708,1269.05
0.111587,1303.21
0.115195,1298.35
0.117299,1314.61
0.123012,1300.01
0.125719,1288.65
0.127822,1304.91
0.132032,1301.68
0.133537,1287.06
0.136242,1287.08
0.13955,1285.47
0.141954,1301.73
0.14496,1309.87
0.151575,1306.65
0.157888,1316.44
0.159993,1303.44
0.163901,1318.09
0.167509,1313.23
0.169612,1329.5
0.172017,1339.26
0.175324,1336.02
0.177728,1350.66
0.181036,1344.18
0.183142,1336.06
0.186749,1339.33
0.189454,1352.35
0.192161,1339.36
0.194568,1326.37
0.197273,1329.63
0.20178,1362.16
0.204788,1352.42
0.207794,1362.19
0.211102,1354.08
0.214108,1357.34
0.217114,1358.98
0.220121,1357.37
0.224029,1362.27
0.226736,1352.53
0.22914,1372.04
0.232146,1372.06
0.236656,1372.08
0.239062,1365.59
0.24237,1359.11
0.245075,1370.5
0.249284,1372.14
0.251991,1364.03
0.255899,1365.67
0.258003,1375.43
0.264016,1380.34
0.267023,1372.23
0.270631,1367.37
0.273036,1378.76
0.27454,1365.76
0.276644,1370.65
0.279951,1375.54
0.282958,1369.05
0.291977,1380.48
0.297689,1385.38
0.304304,1385.41
0.307312,1374.05
0.310618,1383.82
0.314225,1390.34
0.317834,1387.1
0.321744,1370.87
0.323246,1382.25
0.327155,1380.65
0.32926,1374.16
0.332867,1383.93
0.335574,1370.94
0.337678,1383.95
0.341286,1372.59
0.343691,1385.6
0.3476,1380.75
0.350607,1366.13
0.353313,1375.9
0.357521,1384.05
0.359627,1367.8
0.363235,1369.45
0.36594,1379.21
0.369248,1366.22
0.371954,1374.36
0.375261,1369.5
0.378869,1369.52
0.384883,1363.05
0.387891,1348.44
0.389994,1367.95
0.393603,1350.09
0.395106,1363.1
0.399013,1376.12
0.400518,1361.5
0.402624,1346.88
0.405629,1359.9
0.409237,1355.04
0.411343,1342.05
0.417656,1348.58
0.42367,1345.36
0.426077,1329.12
0.428784,1314.51
0.431192,1277.14
0.433601,1238.14
0.435709,1199.14
0.437817,1160.15
0.439624,1121.15
0.441431,1082.15
0.44414,1043.16
0.445947,1004.16
0.448055,965.16
0.449863,926.17
0.45167,885.54
0.454379,848.17
0.457088,810.81
0.458895,771.81
0.461003,732.81
0.463412,693.82
0.46552,654.82
0.467327,615.82
0.469134,575.2
0.472144,539.46
0.475454,503.72
0.478163,464.72
0.481774,430.61
0.482678,406.24
0.487792,377.01
0.492605,347.77
0.49952,344.56
