Repository: lanl/impala

# impala

Python tools for modular Bayesian model calibration.  Posterior exploration includes tempering and adaptive MCMC.

## Example

## References


************

Copyright 2020. Triad National Security, LLC. All rights reserved.
This program was produced under U.S. Government contract 89233218CNA000001 for Los Alamos
National Laboratory (LANL), which is operated by Triad National Security, LLC for the U.S.
Department of Energy/National Nuclear Security Administration. All rights in the program are
reserved by Triad National Security, LLC, and the U.S. Department of Energy/National Nuclear
Security Administration. The Government is granted for itself and others acting on its behalf a
nonexclusive, paid-up, irrevocable worldwide license in this material to reproduce, prepare
derivative works, distribute copies to the public, perform publicly and display publicly, and to permit
others to do so.

LANL software release C19112

Authors: Devin Francom, Peter Trubey, others

[build-status-img]: https://github.com/lanl/impala/workflows/Build/badge.svg

File: data/ti-6al-4v/Data/SHPB/Chen2015/Chen2015_Fig5a-293K-1e-4.Plast.csv
# Chen2015 Figure 5a
# Temperature: 293 K
# Strain rate: 1.0e-4 s^-1
# -----------
# Chemistry (weight %), min, max
# Ti, Bal.
#  Y,    , 0
#  N,    , 0.05
#  C,    , 0.08
#  H,    , 0.015
# Fe,    , 0.3
#  O,    , 0.2
# Al, 5.5, 6.75
#  V, 3.5, 4.5
# Mn,    , 0
# Si,    , 0
# ----------
Plastic strain, stress (MPa)
-0.00014,923.821
0.009337,1000.465
0.019831,1042.974
0.029633,1072.681
0.039782,1097.219
0.049843,1119.178
0.060206,1136.786
0.070309,1152.985
0.080672,1168.478
0.090774,1181.857
0.101135,1194.53
0.111238,1207.204
0.121614,1216.832
0.131893,1228.007
0.142061,1238.879
0.152421,1248.028
0.16273,1257.054
0.172882,1266.325
0.183242,1274.063
0.19377,1281.065
0.203702,1287.425
0.214062,1293.754
0.224421,1300.082
0.234521,1305.706
0.24488,1309.919
0.255238,1312.723
0.265507,1317.321
0.275954,1314.099

File: data/ti-6al-4v/Data/SHPB/Chen2015/Chen2015_Fig5b-293K-1e-2.Plast.csv
# Chen2015 Figure 5b
# Temperature: 293 K
# Strain rate: 1.0e-2 s^-1
# -----------
# Chemistry (weight %), min, max
# Ti, Bal.
#  Y,    , 0
#  N,    , 0.05
#  C,    , 0.08
#  H,    , 0.015
# Fe,    , 0.3
#  O,    , 0.2
# Al, 5.5, 6.75
#  V, 3.5, 4.5
# Mn,    , 0
# Si,    , 0
# ----------
Plastic strain, stress (MPa)
0.004228,790.73
0.012684,1020.36
0.022548,1064.06
0.032648,1093.21
0.042748,1113.4
0.052848,1135.83
0.062948,1157.14
0.072813,1171.73
0.083382,1187.43
0.093717,1202.02
0.103817,1215.49
0.114386,1226.72
0.124251,1239.07
0.134821,1251.42
0.145155,1262.65
0.155725,1273.88
0.16559,1282.87
0.175925,1294.1
0.186024,1305.32
0.196594,1313.19
0.206459,1321.06
0.217028,1328.93
0.227128,1335.68
0.237463,1341.31
0.248032,1345.82
0.258132,1353.69
0.268232,1355.96
0.278802,1359.35

File: data/ti-6al-4v/Data/SHPB/Chen2015/Chen2015_Fig5b-373K-1e-2.Plast.csv
# Chen2015 Figure 5b
# Temperature: 373 K
# Strain rate: 1.0e-2 s^-1
# -----------
# Chemistry (weight %), min, max
# Ti, Bal.
#  Y,    , 0
#  N,    , 0.05
#  C,    , 0.08
#  H,    , 0.015
# Fe,    , 0.3
#  O,    , 0.2
# Al, 5.5, 6.75
#  V, 3.5, 4.5
# Mn,    , 0
# Si,    , 0
# ----------
Plastic strain, stress (MPa)
0.0101,846.75
0.020435,920.7
0.030534,962.17
0.041104,993.56
0.051673,1013.75
0.062008,1033.93
0.072108,1050.76
0.082208,1063.11
0.092777,1075.46
0.103112,1091.17
0.113212,1103.52
0.124016,1113.63
0.133881,1123.74
0.144451,1132.73
0.154785,1140.6
0.16512,1149.59
0.175455,1159.69
0.185789,1166.44
0.196359,1174.31
0.206694,1177.7
0.217028,1184.45
0.227363,1191.2
0.237698,1196.83
0.248032,1202.46
0.258602,1209.21
0.269172,1213.72
0.279036,1219.35

File: data/ti-6al-4v/Data/SHPB/Chen2015/Chen2015_Fig5b-573K-1e-2.Plast.csv
# Chen2015 Figure 5b
# Temperature: 573 K
# Strain rate: 1.0e-2 s^-1
# -----------
# Chemistry (weight %), min, max
# Ti, Bal.
#  Y,    , 0
#  N,    , 0.05
#  C,    , 0.08
#  H,    , 0.015
# Fe,    , 0.3
#  O,    , 0.2
# Al, 5.5, 6.75
#  V, 3.5, 4.5
# Mn,    , 0
# Si,    , 0
# ----------
Plastic strain, stress (MPa)
0.004698,592.49
0.013153,743.72
0.023488,796.39
0.033118,832.25
0.043453,859.16
0.053318,882.71
0.063652,900.66
0.073752,914.13
0.083852,927.6
0.094421,941.07
0.104991,950.06
0.115091,960.16
0.125191,968.03
0.13529,974.78
0.14586,983.77
0.156195,991.64
0.166529,998.39
0.176864,1004.02
0.187199,1010.77
0.197533,1016.4
0.207633,1020.91
0.218438,1025.42
0.228772,1031.04
0.239107,1033.31
0.249442,1036.7
0.259776,1038.97
0.269641,1042.36
0.280211,1044.63
0.290076,1049.14

File: data/ti-6al-4v/Data/SHPB/Chen2015/Chen2015_Fig5b-773K-1e-2.Plast.csv
# Chen2015 Figure 5b
# Temperature: 773 K
# Strain rate: 1.0e-2 s^-1
# -----------
# Chemistry (weight %), min, max
# Ti, Bal.
#  Y,    , 0
#  N,    , 0.05
#  C,    , 0.08
#  H,    , 0.015
# Fe,    , 0.3
#  O,    , 0.2
# Al, 5.5, 6.75
#  V, 3.5, 4.5
# Mn,    , 0
# Si,    , 0
# ----------
Plastic strain, stress (MPa)
0.00094,497.28
0.012214,588.03
0.024897,632.87
0.037111,657.54
0.050969,678.86
0.063887,692.34
0.077275,703.58
0.089724,712.57
0.102877,721.57
0.11603,724.97
0.128714,731.72
0.142102,735.12
0.15502,735.16
0.168174,740.79
0.181327,744.19
0.194245,746.47
0.206929,749.86
0.220082,751.02
0.23347,751.06
0.246858,753.34
0.259307,755.61
0.272225,756.77
0.285848,756.81
0.299471,759.08
0.312389,759.12
0.325308,762.52
0.337521,762.55
0.351379,761.47

File: data/ti-6al-4v/Data/SHPB/Chen2015/Chen2015_Fig5b-973K-1e-2.Plast.csv
# Chen2015 Figure 5b
# Temperature: 973 K
# Strain rate: 1.0e-2 s^-1
# -----------
# Chemistry (weight %), min, max
# Ti, Bal.
#  Y,    , 0
#  N,    , 0.05
#  C,    , 0.08
#  H,    , 0.015
# Fe,    , 0.3
#  O,    , 0.2
# Al, 5.5, 6.75
#  V, 3.5, 4.5
# Mn,    , 0
# Si,    , 0
# ----------
Plastic strain, stress (MPa)
0.00047,342.72
0.011039,526.43
0.023723,585.83
0.036641,613.86
0.049794,629.58
0.062713,638.58
0.075396,647.57
0.088315,652.09
0.101692,655.31
0.114712,656.76
0.127733,658.21
0.141397,655.6
0.154367,656.87
0.167388,656.91
0.180409,655.53
0.193775,655.75
0.206929,653.54
0.219767,654.23
0.23347,654.74
0.246105,654.31
0.259126,654.35
0.272147,652.97
0.286083,650.41
0.298484,650.22
0.31192,649.36
0.324822,650.3
0.337843,650.33
0.35116,650.37
0.363885,650.41

File: data/ti-6al-4v/Data/SHPB/Chen2015/Chen2015_Fig5c-1173K-2500.Plast.csv
# Chen2015 Figure 5c
# Temperature: 1173 K
# Strain rate: 2500 s^-1
# -----------
# Chemistry (weight %), min, max
# Ti, Bal.
#  Y,    , 0
#  N,    , 0.05
#  C,    , 0.08
#  H,    , 0.015
# Fe,    , 0.3
#  O,    , 0.2
# Al, 5.5, 6.75
#  V, 3.5, 4.5
# Mn,    , 0
# Si,    , 0
# ----------
Plastic strain, stress (MPa)
0.000297,299.76
0.005783,352.28
0.011799,374.06
0.017816,389.43
0.023969,399.73
0.030087,402.96
0.036338,411.03
0.042456,420.71
0.048574,428.78
0.054692,430.4
0.060944,430.4
0.067062,432.01
0.07318,440.08
0.079432,440.08
0.085684,441.7
0.091802,440.08
0.098054,438.47
0.104305,441.7
0.110557,440.08
0.116676,438.47
0.122927,440.08
0.129045,446.54
0.135297,446.54
0.141549,441.7
0.1478,438.47
0.154052,435.24
0.160171,433.63
0.166423,428.78
0.172675,425.56

File: data/ti-6al-4v/Data/SHPB/Chen2015/Chen2015_Fig5c-293K-2500.Plast.csv
# Chen2015 Figure 5c
# Temperature: 293 K
# Strain rate: 2500 s^-1
# -----------
# Chemistry (weight %), min, max
# Ti, Bal.
#  Y,    , 0
#  N,    , 0.05
#  C,    , 0.08
#  H,    , 0.015
# Fe,    , 0.3
#  O,    , 0.2
# Al, 5.5, 6.75
#  V, 3.5, 4.5
# Mn,    , 0
# Si,    , 0
# ----------
Plastic strain, stress (MPa)
0.000246,1076.06
0.004886,1155.48
0.010161,1204.16
0.015543,1234.91
0.020926,1260.53
0.026414,1279.74
0.03222,1283.59
0.037921,1286.15
0.043515,1300.24
0.04911,1307.93
0.054811,1309.21
0.060194,1323.3
0.065894,1336.11
0.071595,1338.67
0.07719,1343.8
0.083102,1350.2
0.088591,1352.76
0.094397,1354.04
0.100098,1357.89
0.105693,1360.45
0.111289,1360.45
0.116989,1361.73
0.12269,1360.45
0.128497,1350.2
0.134305,1339.95

File: data/ti-6al-4v/Data/SHPB/Chen2015/Chen2015_Fig5c-373K-2500.Plast.csv
# Chen2015 Figure 5c
# Temperature: 373 K
# Strain rate: 2500 s^-1
# -----------
# Chemistry (weight %), min, max
# Ti, Bal.
#  Y,    , 0
#  N,    , 0.05
#  C,    , 0.08
#  H,    , 0.015
# Fe,    , 0.3
#  O,    , 0.2
# Al, 5.5, 6.75
#  V, 3.5, 4.5
# Mn,    , 0
# Si,    , 0
# ----------
Plastic strain, stress (MPa)
0.000464,969.74
0.005104,1051.72
0.010906,1110.65
0.016605,1146.52
0.022832,1168.29
0.02906,1172.14
0.035288,1183.67
0.041094,1192.63
0.047428,1195.2
0.053445,1211.85
0.059673,1225.94
0.065585,1228.5
0.071919,1233.63
0.078042,1236.19
0.084481,1246.44
0.090286,1257.97
0.096727,1254.12
0.102532,1263.09
0.108972,1266.93
0.1152,1273.34
0.121324,1270.78
0.127658,1269.5
0.133887,1273.34
0.140221,1269.5

File: data/ti-6al-4v/Data/SHPB/Chen2015/Chen2015_Fig5c-573K-2500.Plast.csv
# Chen2015 Figure 5c
# Temperature: 573 K
# Strain rate: 2500 s^-1
# -----------
# Chemistry (weight %), min, max
# Ti, Bal.
#  Y,    , 0
#  N,    , 0.05
#  C,    , 0.08
#  H,    , 0.015
# Fe,    , 0.3
#  O,    , 0.2
# Al, 5.5, 6.75
#  V, 3.5, 4.5
# Mn,    , 0
# Si,    , 0
# ----------
Plastic strain, stress (MPa)
0.000261,844.2
0.006112,906.53
0.012361,945.26
0.018876,972.7
0.025526,990.45
0.032309,995.3
0.038959,1004.98
0.04561,1006.59
0.052126,1017.89
0.05891,1021.12
0.065426,1035.64
0.072076,1045.33
0.07886,1042.1
0.085377,1053.4
0.092161,1056.63
0.098811,1059.85
0.105595,1058.24
0.112245,1061.47
0.119029,1059.85
0.125679,1061.47
0.132463,1066.31
0.139247,1058.24
0.145898,1050.17
0.152799,1051.72
0.159662,1028.66

File: data/ti-6al-4v/Data/SHPB/Chen2015/Chen2015_Fig5c-773K-2500.Plast.csv
# Chen2015 Figure 5c
# Temperature: 773 K
# Strain rate: 2500 s^-1
# -----------
# Chemistry (weight %), min, max
# Ti, Bal.
#  Y,    , 0
#  N,    , 0.05
#  C,    , 0.08
#  H,    , 0.015
# Fe,    , 0.3
#  O,    , 0.2
# Al, 5.5, 6.75
#  V, 3.5, 4.5
# Mn,    , 0
# Si,    , 0
# ----------
Plastic strain, stress (MPa)
0.000376,696.88
0.005324,745.13
0.011176,759.65
0.017368,782.71
0.022877,811.3
0.028729,830.67
0.0351,840.35
0.040832,845.19
0.047134,850.6
0.052669,859.72
0.058654,864.56
0.064869,868.53
0.070625,874.25
0.076743,879.09
0.083017,884.88
0.088833,883.91
0.094957,881.35
0.100896,884.88
0.107014,890.33
0.113055,887.16
0.118921,881.35
0.125256,881.35
0.130878,883.93
0.136997,888.77
0.142982,890.39
0.148968,888.77
0.155344,878.78
0.161679,871.1

File: data/ti-6al-4v/Data/SHPB/Chen2015/Chen2015_Fig5c-973K-2500.Plast.csv
# Chen2015 Figure 5c
# Temperature: 973 K
# Strain rate: 2500 s^-1
# -----------
# Chemistry (weight %), min, max
# Ti, Bal.
#  Y,    , 0
#  N,    , 0.05
#  C,    , 0.08
#  H,    , 0.015
# Fe,    , 0.3
#  O,    , 0.2
# Al, 5.5, 6.75
#  V, 3.5, 4.5
# Mn,    , 0
# Si,    , 0
# ----------
Plastic strain, stress (MPa)
0.000396,404.8
0.004929,503.44
0.010416,540.59
0.016115,562.37
0.021815,582.87
0.027547,595.03
0.033214,617.45
0.038851,633.76
0.044826,639.23
0.050555,641.83
0.056544,646.92
0.062127,651.52
0.067979,657.97
0.073831,659.59
0.079874,663.57
0.085575,662.29
0.091388,669.27
0.097107,677.34
0.10296,675.73
0.108812,680.57
0.114923,675.1
0.12073,671.26
0.12637,678.95
0.132222,682.18
0.138149,677.66
0.143927,680.57
0.149779,683.79
0.155765,680.57
0.161618,674.11

File: data/ti-6al-4v/Data/SHPB/Chen2015/Chen2015_Fig5d-1173K-4000.Plast.csv
# Chen2015 Figure 5d
# Temperature: 1173 K
# Strain rate: 4000 s^-1
# -----------
# Chemistry (weight %), min, max
# Ti, Bal.
#  Y,    , 0
#  N,    , 0.05
#  C,    , 0.08
#  H,    , 0.015
# Fe,    , 0.3
#  O,    , 0.2
# Al, 5.5, 6.75
#  V, 3.5, 4.5
# Mn,    , 0
# Si,    , 0
# ----------
Plastic strain, stress (MPa)
0.00044,321.53
0.008216,365.05
0.016432,389.35
0.025007,404.29
0.033597,422.57
0.042107,431.49
0.050516,438.06
0.059272,441.65
0.067928,448.01
0.07621,450.84
0.084898,452.41
0.093603,451.72
0.102089,457.16
0.111062,454.19
0.119279,461.91
0.127967,460.26
0.136655,460.21
0.145246,455.3
0.153756,459.1
0.162559,457.77
0.171222,453.58
0.180018,452.56
0.188412,451.88
0.197183,458.88
0.205603,455.02
0.214495,461.35
0.222794,459.77
0.231661,461.26
0.24017,459.68

File: data/ti-6al-4v/Data/SHPB/Chen2015/Chen2015_Fig5d-293K-4000.Plast.csv
# Chen2015 Figure 5d
# Temperature: 293 K
# Strain rate: 4000 s^-1
# -----------
# Chemistry (weight %), min, max
# Ti, Bal.
#  Y,    , 0
#  N,    , 0.05
#  C,    , 0.08
#  H,    , 0.015
# Fe,    , 0.3
#  O,    , 0.2
# Al, 5.5, 6.75
#  V, 3.5, 4.5
# Mn,    , 0
# Si,    , 0
# ----------
Plastic strain, stress (MPa)
0.000587,949.24
0.006153,1062.9
0.012471,1141.33
0.019462,1191.95
0.026262,1232.21
0.033451,1253.95
0.040493,1273.13
0.047559,1291.87
0.054583,1311.2
0.061792,1324.08
0.068809,1335.76
0.076025,1344.99
0.083234,1353.02
0.090443,1357.83
0.097418,1374.04
0.1049,1377.85
0.111885,1381.93
0.119095,1388.35
0.12632,1402.07
0.133656,1404.6
0.140722,1404.37
0.148327,1399.4
0.155325,1396.23
0.162852,1387.8
0.170041,1381.35
0.177523,1365.94

File: data/ti-6al-4v/Data/SHPB/Chen2015/Chen2015_Fig5d-373K-4000.Plast.csv
# Chen2015 Figure 5d
# Temperature: 373 K
# Strain rate: 4000 s^-1
# -----------
# Chemistry (weight %), min, max
# Ti, Bal.
#  Y,    , 0
#  N,    , 0.05
#  C,    , 0.08
#  H,    , 0.015
# Fe,    , 0.3
#  O,    , 0.2
# Al, 5.5, 6.75
#  V, 3.5, 4.5
# Mn,    , 0
# Si,    , 0
# ----------
Plastic strain, stress (MPa)
0.000587,903.12
0.006162,994.04
0.012177,1065.75
0.018633,1122.08
0.025235,1168.17
0.031543,1193.75
0.038732,1214.21
0.045335,1235.96
0.052083,1241.05
0.058685,1249.98
0.065874,1256.35
0.072623,1266.56
0.079225,1274.21
0.086121,1288.27
0.093016,1290.8
0.100059,1299.73
0.106661,1299.69
0.113703,1303.5
0.120599,1311.15
0.127641,1316.24
0.13439,1317.49
0.141285,1321.29
0.147887,1314.85
0.154783,1312.26
0.161825,1307.1
0.168867,1299.37

File: data/ti-6al-4v/Data/SHPB/Chen2015/Chen2015_Fig5d-573K-4000.Plast.csv
# Chen2015 Figure 5d
# Temperature: 573 K
# Strain rate: 4000 s^-1
# -----------
# Chemistry (weight %), min, max
# Ti, Bal.
#  Y,    , 0
#  N,    , 0.05
#  C,    , 0.08
#  H,    , 0.015
# Fe,    , 0.3
#  O,    , 0.2
# Al, 5.5, 6.75
#  V, 3.5, 4.5
# Mn,    , 0
# Si,    , 0
# ----------
Plastic strain, stress (MPa)
0.000587,783.98
0.006602,859.53
0.013351,918.43
0.0201,955.54
0.027142,976
0.034184,988.78
0.041373,1001.55
0.048562,1001.51
0.055751,1004.04
0.063234,1011.69
0.070276,1023.18
0.077319,1033.48
0.084528,1039.9
0.091843,1042.28
0.099032,1046.09
0.105927,1060.15
0.113263,1063.95
0.120388,1065.54
0.127934,1060.03
0.135123,1061.28
0.142165,1067.65
0.14941,1075.08
0.156619,1081.5
0.163732,1072.66
0.171362,1067.5
0.178697,1070.02
0.185739,1064.86

File: data/ti-6al-4v/Data/SHPB/Chen2015/Chen2015_Fig5d-773K-4000.Plast.csv
# Chen2015 Figure 5d
# Temperature: 773 K
# Strain rate: 4000 s^-1
# -----------
# Chemistry (weight %), min, max
# Ti, Bal.
#  Y,    , 0
#  N,    , 0.05
#  C,    , 0.08
#  H,    , 0.015
# Fe,    , 0.3
#  O,    , 0.2
# Al, 5.5, 6.75
#  V, 3.5, 4.5
# Mn,    , 0
# Si,    , 0
# ----------
Plastic strain, stress (MPa)
0.000734,712.25
0.006455,778.83
0.012911,801.86
0.020201,812.66
0.02704,830.38
0.033695,844.87
0.040346,865.77
0.046802,874.7
0.053697,882.35
0.060683,880.24
0.067522,889.89
0.074237,905.3
0.081201,904.34
0.08804,909.15
0.09488,920.41
0.101904,913.92
0.108558,920.34
0.115582,921.92
0.122422,925.11
0.129255,928.08
0.136655,921.81
0.143494,918.55
0.150088,916.44
0.157358,913.64
0.164382,921.67
0.171222,918.41
0.177964,920.14
0.184531,919.95
0.191315,916.23

File: data/ti-6al-4v/Data/SHPB/Chen2015/Chen2015_Fig5d-973K-4000.Plast.csv
# Chen2015 Figure 5d
# Temperature: 973 K
# Strain rate: 4000 s^-1
# -----------
# Chemistry (weight %), min, max
# Ti, Bal.
#  Y,    , 0
#  N,    , 0.05
#  C,    , 0.08
#  H,    , 0.015
# Fe,    , 0.3
#  O,    , 0.2
# Al, 5.5, 6.75
#  V, 3.5, 4.5
# Mn,    , 0
# Si,    , 0
# ----------
Plastic strain, stress (MPa)
0.00044,539.31
0.006896,593.08
0.014231,616.1
0.021714,630.15
0.029196,642.92
0.036678,659.54
0.044308,664.62
0.05179,667.15
0.059126,670.95
0.066413,673.62
0.074177,673.58
0.08216,682.37
0.089495,690.01
0.096543,691.22
0.104754,688.65
0.112529,682.21
0.119649,683.03
0.127347,688.54
0.13483,688.5
0.1422,686.14
0.149779,686.1
0.158011,685.82
0.165122,689.25
0.172515,690.83
0.180458,685.7
0.18838,684.38
0.196009,683.06
0.203345,677.9
0.211121,676.58

File: data/ti-6al-4v/Data/SHPB/Chen2015/Chen2015_Fig5e-1173K-7500.Plast.csv
# Chen2015 Figure 5e
# Temperature: 1173 K
# Strain rate: 7500 s^-1
# -----------
# Chemistry (weight %), min, max
# Ti, Bal.
#  Y,    , 0
#  N,    , 0.05
#  C,    , 0.08
#  H,    , 0.015
# Fe,    , 0.3
#  O,    , 0.2
# Al, 5.5, 6.75
#  V, 3.5, 4.5
# Mn,    , 0
# Si,    , 0
# ----------
Plastic strain, stress (MPa)
0.000117,281.83
0.006107,362.53
0.012566,399.68
0.01926,422.74
0.026105,428.5
0.032912,438.19
0.039812,444.52
0.04682,451.1
0.053627,452.71
0.060581,455.94
0.067387,455.94
0.074342,455.94
0.081296,457.55
0.088103,459.17
0.095057,459.17
0.101863,459.17
0.108818,460.78
0.115772,460.78
0.122578,459.17
0.129533,462.4
0.136487,464.01
0.143293,462.4
0.150248,464.01
0.157054,467.24
0.164008,467.24
0.170757,470.14
0.177621,468.85
0.184615,468.86
0.19153,467.24

File: data/ti-6al-4v/Data/SHPB/Chen2015/Chen2015_Fig5e-293K-7500.Plast.csv
# Chen2015 Figure 5e
# Temperature: 293 K
# Strain rate: 7500 s^-1
# -----------
# Chemistry (weight %), min, max
# Ti, Bal.
#  Y,    , 0
#  N,    , 0.05
#  C,    , 0.08
#  H,    , 0.015
# Fe,    , 0.3
#  O,    , 0.2
# Al, 5.5, 6.75
#  V, 3.5, 4.5
# Mn,    , 0
# Si,    , 0
# ----------
Plastic strain, stress (MPa)
0.000117,1027.38
0.005242,1111.22
0.011039,1156.77
0.016794,1197.76
0.023146,1235.5
0.029212,1258.09
0.034762,1287.43
0.041019,1305.28
0.046938,1320.76
0.053083,1330.98
0.05919,1346.36
0.065179,1348.92
0.071403,1352.76
0.077301,1361.39
0.083516,1369.46
0.089582,1377.53
0.095797,1382.37
0.10229,1387.35
0.108226,1393.67
0.114621,1398.88
0.120846,1404
0.127187,1409.13
0.133412,1398.88
0.139636,1406.57
0.145743,1398.88
0.152437,1383.51

File: data/ti-6al-4v/Data/SHPB/Chen2015/Chen2015_Fig5e-373K-7500.Plast.csv
# Chen2015 Figure 5e
# Temperature: 373 K
# Strain rate: 7500 s^-1
# -----------
# Chemistry (weight %), min, max
# Ti, Bal.
#  Y,    , 0
#  N,    , 0.05
#  C,    , 0.08
#  H,    , 0.015
# Fe,    , 0.3
#  O,    , 0.2
# Al, 5.5, 6.75
#  V, 3.5, 4.5
# Mn,    , 0
# Si,    , 0
# ----------
Plastic strain, stress (MPa)
0.000235,979.98
0.005402,1083.75
0.011861,1150.36
0.01879,1188.79
0.02525,1209.29
0.032061,1233.63
0.038755,1247.72
0.045567,1264.37
0.052261,1273.34
0.059307,1278.46
0.066001,1289.99
0.073048,1300.24
0.079977,1306.65
0.086553,1314.33
0.093365,1319.46
0.100411,1327.14
0.107457,1330.98
0.114151,1339.95
0.120963,1341.23
0.127775,1338.67
0.134821,1341.23
0.141632,1341.23
0.148561,1343.8
0.15549,1342.51
0.162419,1345.08
0.169466,1337.39
0.176395,1324.58

File: data/ti-6al-4v/Data/SHPB/Chen2015/Chen2015_Fig5e-573K-7500.Plast.csv
# Chen2015 Figure 5e
# Temperature: 573 K
# Strain rate: 7500 s^-1
# -----------
# Chemistry (weight %), min, max
# Ti, Bal.
#  Y,    , 0
#  N,    , 0.05
#  C,    , 0.08
#  H,    , 0.015
# Fe,    , 0.3
#  O,    , 0.2
# Al, 5.5, 6.75
#  V, 3.5, 4.5
# Mn,    , 0
# Si,    , 0
# ----------
Plastic strain, stress (MPa)
0.000587,767.33
0.005637,869.82
0.012096,932.59
0.018673,976.14
0.025484,1004.32
0.032296,1015.85
0.03899,1036.35
0.045684,1054.28
0.052496,1064.53
0.059307,1074.78
0.066119,1079.9
0.073165,1085.03
0.079859,1086.31
0.086905,1091.43
0.0936,1095.28
0.100763,1095.28
0.107457,1100.4
0.114269,1100.4
0.120963,1104.24
0.128127,1108.09
0.134821,1101.68
0.141867,1105.52
0.148561,1109.37
0.155725,1109.37
0.162654,1108.09
0.169348,1105.52
0.176395,1100.4

File: data/ti-6al-4v/Data/SHPB/Chen2015/Chen2015_Fig5e-773K-7500.Plast.csv
# Chen2015 Figure 5e
# Temperature: 773 K
# Strain rate: 7500 s^-1
# -----------
# Chemistry (weight %), min, max
# Ti, Bal.
#  Y,    , 0
#  N,    , 0.05
#  C,    , 0.08
#  H,    , 0.015
# Fe,    , 0.3
#  O,    , 0.2
# Al, 5.5, 6.75
#  V, 3.5, 4.5
# Mn,    , 0
# Si,    , 0
# ----------
Plastic strain, stress (MPa)
0.000235,559.81
0.004345,708.41
0.00963,769.9
0.015267,801.92
0.021022,821.14
0.026659,832.67
0.032468,843.3
0.038386,851.37
0.044305,857.82
0.049928,865.89
0.05555,870.74
0.061617,878.81
0.067387,883.65
0.073454,880.42
0.079077,886.88
0.084995,886.88
0.090766,891.72
0.096684,893.33
0.102603,898.17
0.108374,898.17
0.114292,899.79
0.120063,903.02
0.125982,906.24
0.1319,903.02
0.137874,905.68
0.143145,906.24
0.148916,899.79
0.154835,898.17
0.161362,891.59

File: data/ti-6al-4v/Data/SHPB/Chen2015/Chen2015_Fig5e-973K-7500.Plast.csv
# Chen2015 Figure 5e
# Temperature: 973 K
# Strain rate: 7500 s^-1
# -----------
# Chemistry (weight %), min, max
# Ti, Bal.
#  Y,    , 0
#  N,    , 0.05
#  C,    , 0.08
#  H,    , 0.015
# Fe,    , 0.3
#  O,    , 0.2
# Al, 5.5, 6.75
#  V, 3.5, 4.5
# Mn,    , 0
# Si,    , 0
# ----------
Plastic strain, stress (MPa)
0.000235,377.9
0.00505,514.97
0.011157,572.62
0.017264,607.21
0.023605,623.86
0.030417,628.98
0.036876,639.23
0.043335,645.64
0.049912,652.04
0.056371,653.32
0.063065,659.73
0.069407,661.01
0.075984,667.41
0.082678,667.41
0.089019,668.69
0.095596,669.98
0.102055,669.98
0.10867,675.44
0.115326,675.1
0.121785,672.54
0.128349,673.83
0.134821,667.41
0.141515,672.54
0.148028,675.44
0.154668,680.22
0.16148,680.22
0.167587,680.22
0.174163,678.94
0.18074,678.94

File: data/ti-6al-4v/Data/SHPB/Chen2015/Chen2015_Fig5f-1173K-10000.Plast.csv
# Chen2015 Figure 5f
# Temperature: 1173 K
# Strain rate: 10000 s^-1
# -----------
# Chemistry (weight %), min, max
# Ti, Bal.
#  Y,    , 0
#  N,    , 0.05
#  C,    , 0.08
#  H,    , 0.015
# Fe,    , 0.3
#  O,    , 0.2
# Al, 5.5, 6.75
#  V, 3.5, 4.5
# Mn,    , 0
# Si,    , 0
# ----------
Plastic strain, stress (MPa)
0.000147,337.92
0.008065,399.36
0.016422,424.96
0.024688,441.24
0.03337,446.08
0.042053,450.92
0.050551,452.53
0.059234,450.92
0.067732,450.92
0.076415,450.92
0.084913,452.53
0.093595,452.53
0.102278,452.53
0.110776,449.3
0.119459,447.69
0.128141,446.08
0.136824,446.08
0.145322,446.08
0.154005,447.69
0.162688,447.69
0.171186,449.3
0.179868,450.92
0.188551,454.14
0.197049,454.14
0.205732,455.76
0.21423,457.37
0.222913,455.76
0.231411,458.98
0.240093,460.59

File: data/ti-6al-4v/Data/SHPB/Chen2015/Chen2015_Fig5f-293K-10000.Plast.csv
# Chen2015 Figure 5f
# Temperature: 293 K
# Strain rate: 10000 s^-1
# -----------
# Chemistry (weight %), min, max
# Ti, Bal.
#  Y,    , 0
#  N,    , 0.05
#  C,    , 0.08
#  H,    , 0.015
# Fe,    , 0.3
#  O,    , 0.2
# Al, 5.5, 6.75
#  V, 3.5, 4.5
# Mn,    , 0
# Si,    , 0
# ----------
Plastic strain, stress (MPa)
0.001026,953.6
0.006452,1061.12
0.012023,1166.08
0.017742,1207.04
0.023314,1242.88
0.028886,1280
0.034018,1301.76
0.039883,1318.4
0.045455,1327.36
0.051026,1342.72
0.056745,1356.8
0.062463,1368.32
0.067547,1378.22
0.073314,1381.12
0.078886,1390.08
0.084604,1396.48
0.090029,1404.16
0.095601,1410.56
0.101173,1415.68
0.106712,1413.7
0.112463,1420.8
0.117742,1425.92
0.123154,1428.21
0.129032,1438.72
0.134751,1438.72
0.140176,1445.12
0.145748,1437.44
0.151173,1436.16

File: data/ti-6al-4v/Data/SHPB/Chen2015/Chen2015_Fig5f-373K-10000.Plast.csv
# Chen2015 Figure 5f
# Temperature: 373 K
# Strain rate: 10000 s^-1
# -----------
# Chemistry (weight %), min, max
# Ti, Bal.
#  Y,    , 0
#  N,    , 0.05
#  C,    , 0.08
#  H,    , 0.015
# Fe,    , 0.3
#  O,    , 0.2
# Al, 5.5, 6.75
#  V, 3.5, 4.5
# Mn,    , 0
# Si,    , 0
# ----------
Plastic strain, stress (MPa)
0.000587,686.08
0.004106,874.24
0.008798,994.56
0.013783,1076.48
0.019355,1134.08
0.024487,1171.2
0.030499,1192.96
0.03607,1209.6
0.042082,1228.8
0.047801,1249.28
0.053666,1262.08
0.059238,1274.88
0.064809,1291.52
0.070381,1308.16
0.076393,1314.56
0.082111,1327.36
0.087683,1329.92
0.093695,1342.72
0.09956,1338.88
0.105718,1344
0.111144,1350.4
0.116862,1352.96
0.123314,1352.96
0.128592,1356.8
0.134751,1355.52
0.140323,1355.52
0.146628,1354.24
0.152346,1352.96

File: data/ti-6al-4v/Data/SHPB/Chen2015/Chen2015_Fig5f-573K-10000.Plast.csv
# Chen2015 Figure 5f
# Temperature: 573 K
# Strain rate: 10000 s^-1
# -----------
# Chemistry (weight %), min, max
# Ti, Bal.
#  Y,    , 0
#  N,    , 0.05
#  C,    , 0.08
#  H,    , 0.015
# Fe,    , 0.3
#  O,    , 0.2
# Al, 5.5, 6.75
#  V, 3.5, 4.5
# Mn,    , 0
# Si,    , 0
# ----------
Plastic strain, stress (MPa)
0.00044,385.28
0.003079,665.6
0.007038,830.72
0.012125,926.66
0.016862,985.6
0.021994,1022.72
0.027126,1050.88
0.033001,1063.74
0.038358,1078.26
0.043716,1087.93
0.049258,1094.38
0.054399,1100.8
0.060157,1107.29
0.065515,1116.96
0.070821,1120
0.076415,1126.64
0.081818,1132.8
0.087243,1137.92
0.092375,1137.92
0.098214,1141.15
0.103571,1144.38
0.109113,1149.22
0.114471,1149.22
0.120013,1150.83
0.12566,1149.44
0.131467,1145.99
0.137194,1141.15
0.142551,1139.54
0.148278,1134.7

File: data/ti-6al-4v/Data/SHPB/Chen2015/Chen2015_Fig5f-773K-10000.Plast.csv
# Chen2015 Figure 5f
# Temperature: 773 K
# Strain rate: 10000 s^-1
# -----------
# Chemistry (weight %), min, max
# Ti, Bal.
#  Y,    , 0
#  N,    , 0.05
#  C,    , 0.08
#  H,    , 0.015
# Fe,    , 0.3
#  O,    , 0.2
# Al, 5.5, 6.75
#  V, 3.5, 4.5
# Mn,    , 0
# Si,    , 0
# ----------
Plastic strain, stress (MPa)
0.000587,501.76
0.005132,688.64
0.011386,767.01
0.018035,811.52
0.02478,837.12
0.031378,853.76
0.038123,864
0.044716,876.95
0.051698,886.63
0.058533,896.3
0.065396,908.8
0.072141,913.92
0.079001,925.05
0.085651,928.28
0.092672,926.66
0.099707,928
0.106527,925.33
0.1134,926
0.120235,922.88
0.127039,920.83
0.133874,922.77
0.14071,924.72
0.147692,923.11
0.154967,923.44
0.16173,925.44
0.168768,928
0.175619,926.66
0.18264,933.11
0.189296,924.16

File: data/ti-6al-4v/Data/SHPB/Chen2015/Chen2015_Fig5f-973K-10000.Plast.csv
# Chen2015 Figure 5f
# Temperature: 973 K
# Strain rate: 10000 s^-1
# -----------
# Chemistry (weight %), min, max
# Ti, Bal.
#  Y,    , 0
#  N,    , 0.05
#  C,    , 0.08
#  H,    , 0.015
# Fe,    , 0.3
#  O,    , 0.2
# Al, 5.5, 6.75
#  V, 3.5, 4.5
# Mn,    , 0
# Si,    , 0
# ----------
Plastic strain, stress (MPa)
0.00044,474.88
0.007918,564.48
0.015982,599.04
0.024487,615.68
0.032991,627.2
0.041349,637.44
0.050147,646.4
0.058504,650.24
0.067302,651.52
0.075806,650.24
0.084311,647.68
0.093109,650.24
0.102053,646.4
0.110557,643.84
0.118915,642.56
0.127713,637.44
0.136217,634.88
0.144953,636.38
0.153635,634.77
0.16217,631.04
0.170816,633.15
0.179499,633.15
0.18827,631.04
0.196774,629.76
0.205279,632.32
0.214045,633.15
0.222727,628.48
0.231226,633.15
0.239736,629.76
