Repository: lanl/impala

# impala

Python tools for modular Bayesian model calibration.  Posterior exploration includes tempering and adaptive MCMC.

## Example

## References


************

Copyright 2020. Triad National Security, LLC. All rights reserved.
This program was produced under U.S. Government contract 89233218CNA000001 for Los Alamos
National Laboratory (LANL), which is operated by Triad National Security, LLC for the U.S.
Department of Energy/National Nuclear Security Administration. All rights in the program are
reserved by Triad National Security, LLC, and the U.S. Department of Energy/National Nuclear
Security Administration. The Government is granted for itself and others acting on its behalf a
nonexclusive, paid-up, irrevocable worldwide license in this material to reproduce, prepare
derivative works, distribute copies to the public, perform publicly and display publicly, and to permit
others to do so.

LANL software release C19112

Authors: Devin Francom, Peter Trubey, others

[build-status-img]: https://github.com/lanl/impala/workflows/Build/badge.svg

File: data/ti-6al-4v/Data/SHPB/Follansbee1989/Follansbee1989_Fig12-189K-15e-4.Plast.csv
# Follansbee1989 Figure 12
# Temperature: 189 K
# Strain rate: 1.5e-3 s^-1
# -----------
# Chemistry (weight %)
# Ti, Bal.
#  Y, 0
#  N, 0.001
#  C, 0.065
#  H, 0
# Fe, 0.13
#  O, 0.18
# Al, 6.4
#  V, 4.0
# Mn, 0
# Si, 0
# ----------
Plastic strain, stress (MPa)
0.0, 1230.43
0.004746, 1276.97
0.011965, 1309.62
0.021912, 1335.27
0.032853, 1364.36
0.045783, 1396.84
0.056972, 1424.19
0.070396, 1453.2
0.081833, 1480.55
0.093018, 1500.98
0.102959, 1517.99
0.11166, 1536.76
0.120607, 1552.07
0.128318, 1576.06
0.131946, 1579.17

File: data/ti-6al-4v/Data/SHPB/Follansbee1989/Follansbee1989_Fig12-189K-15e-4.csv
# Follansbee1989 Figure 12
# Temperature: 189 K
# Strain rate: 1.5e-3 s^-1
# -----------
# Chemistry (weight %)
# Ti, Bal.
#  Y, 0
#  N, 0.001
#  C, 0.065
#  H, 0
# Fe, 0.13
#  O, 0.18
# Al, 6.4
#  V, 4.0
# Mn, 0
# Si, 0
# ----------
True strain, stress (MPa)
0.003232,407.86
0.004021,605.17
0.00602,801.12
0.007713,1010.15
0.008712,1108.13
0.010415,1180.35
0.012184,1230.43
0.01693,1276.97
0.024149,1309.62
0.034096,1335.27
0.045037,1364.36
0.057967,1396.84
0.069156,1424.19
0.08258,1453.2
0.094017,1480.55
0.105202,1500.98
0.115143,1517.99
0.123844,1536.76
0.132791,1552.07
0.140502,1576.06
0.14413,1579.17

File: data/ti-6al-4v/Data/SHPB/Follansbee1989/Follansbee1989_Fig13-295K-3000.Plast.csv
# Follansbee1989 Figure 13
# Temperature: 295 K
# Strain rate: 3000 s^-1
# -----------
# Chemistry (weight %)
# Ti, Bal.
#  Y, 0
#  N, 0.001
#  C, 0.065
#  H, 0
# Fe, 0.13
#  O, 0.18
# Al, 6.4
#  V, 4.0
# Mn, 0
# Si, 0
# ----------
Plastic strain, stress (MPa)
0.0, 1236.92
0.008352, 1309.09
0.013823, 1309.04
0.021934, 1317.78
0.030244, 1321.23
0.037947, 1326.45
0.047675, 1328.13
0.057407, 1336.85
0.065312, 1340.31
0.07403, 1349.04
0.082948, 1352.49
0.092275, 1361.21
0.100381, 1362.91
0.108693, 1369.88
0.117004, 1375.09
0.1241, 1380.32
0.132816, 1385.53
0.1393, 1385.47
0.144976, 1388.94
0.151868, 1392.41
0.158961, 1394.11
0.165852, 1395.81

File: data/ti-6al-4v/Data/SHPB/Follansbee1989/Follansbee1989_Fig13-295K-3000.csv
# Follansbee1989 Figure 13
# Temperature: 295 K
# Strain rate: 3000 s^-1
# -----------
# Chemistry (weight %)
# Ti, Bal.
#  Y, 0
#  N, 0.001
#  C, 0.065
#  H, 0
# Fe, 0.13
#  O, 0.18
# Al, 6.4
#  V, 4.0
# Mn, 0
# Si, 0
# ----------
True strain, stress (MPa)
0.007053,935.62
0.008135,1048.39
0.009419,1161.15
0.00987,1236.92
0.018222,1309.09
0.023693,1309.04
0.031804,1317.78
0.040114,1321.23
0.047817,1326.45
0.057545,1328.13
0.067277,1336.85
0.075182,1340.31
0.0839,1349.04
0.092818,1352.49
0.102145,1361.21
0.110251,1362.91
0.118563,1369.88
0.126874,1375.09
0.13397,1380.32
0.142686,1385.53
0.14917,1385.47
0.154846,1388.94
0.161738,1392.41
0.168831,1394.11
0.175722,1395.81

File: data/ti-6al-4v/Data/SHPB/Follansbee1989/Follansbee1989_Fig14-295K-2500.Plast.csv
# Follansbee1989 Figure 14
# Temperature: 295 K
# Strain rate: 2500 s^-1
# -----------
# Chemistry (weight %)
# Ti, Bal.
#  Y, 0
#  N, 0.001
#  C, 0.065
#  H, 0
# Fe, 0.13
#  O, 0.18
# Al, 6.4
#  V, 4.0
# Mn, 0
# Si, 0
# ----------
Plastic strain, stress (MPa)
0.0, 1303.83
0.009918, 1315.78
0.017357, 1326.26
0.024049, 1330.69
0.030493, 1333.6
0.037681, 1338.02
0.045363, 1340.92
0.052798, 1343.81
0.061474, 1351.24
0.0699, 1354.12
0.078326, 1357.0
0.084522, 1359.92
0.091957, 1364.33

File: data/ti-6al-4v/Data/SHPB/Follansbee1989/Follansbee1989_Fig14-295K-2500.csv
# Follansbee1989 Figure 14
# Temperature: 295 K
# Strain rate: 2500 s^-1
# -----------
# Chemistry (weight %)
# Ti, Bal.
#  Y, 0
#  N, 0.001
#  C, 0.065
#  H, 0
# Fe, 0.13
#  O, 0.18
# Al, 6.4
#  V, 4.0
# Mn, 0
# Si, 0
# ----------
True strain, stress (MPa)
0.018082,1303.83
0.028,1315.78
0.035439,1326.26
0.042131,1330.69
0.048575,1333.6
0.055763,1338.02
0.063445,1340.92
0.07088,1343.81
0.079556,1351.24
0.087982,1354.12
0.096408,1357
0.102604,1359.92
0.110039,1364.33
