Repository: lanl/impala

# impala

Python tools for modular Bayesian model calibration.  Posterior exploration includes tempering and adaptive MCMC.

## Example

## References


************

Copyright 2020. Triad National Security, LLC. All rights reserved.
This program was produced under U.S. Government contract 89233218CNA000001 for Los Alamos
National Laboratory (LANL), which is operated by Triad National Security, LLC for the U.S.
Department of Energy/National Nuclear Security Administration. All rights in the program are
reserved by Triad National Security, LLC, and the U.S. Department of Energy/National Nuclear
Security Administration. The Government is granted for itself and others acting on its behalf a
nonexclusive, paid-up, irrevocable worldwide license in this material to reproduce, prepare
derivative works, distribute copies to the public, perform publicly and display publicly, and to permit
others to do so.

LANL software release C19112

Authors: Devin Francom, Peter Trubey, others

[build-status-img]: https://github.com/lanl/impala/workflows/Build/badge.svg

File: data/ti-6al-4v/Data/SHPB/Khan2004/Backup/Khan2004-Fig2-296K-1e-3.csv
# Khan2004 Figure 2
# Temperature: 296 K
# Strain rate: 1.0e-3 s^-1
# -----------
# Chemistry (weight %)
# Ti, Bal.
#  Y, <0.0003
#  N, 0.008
#  C, 0.043
#  H, 0.0041
# Fe, 0.15
#  O, 0.174
# Al, 5.97
#  V, 4.09
# ----------
# plas. strain, stress (MPa)
0.000247,983.64
0.002716,1013.09
0.007654,1027.27
0.015062,1050.18
0.023704,1069.82
0.034815,1099.27
0.046173,1123.27
0.057531,1146.18
0.069136,1172.36
0.081728,1190.91
0.091852,1206.18
0.102469,1223.64
0.113086,1233.45
0.124198,1250.91
0.136049,1262.91
0.146667,1273.82
0.155309,1283.64
0.166173,1293.45
0.179753,1312
0.194568,1324

File: data/ti-6al-4v/Data/SHPB/Khan2004/Backup/Khan2004-Fig2-588K-1e-3.csv
# Khan2004 Figure 2
# Temperature: 588 K
# Strain rate: 1.0e-3 s^-1
# -----------
# Chemistry (weight %)
# Ti, Bal.
#  Y, <0.0003
#  N, 0.008
#  C, 0.043
#  H, 0.0041
# Fe, 0.15
#  O, 0.174
# Al, 5.97
#  V, 4.09
# ----------
# plas. strain, stress (MPa)
0.003704,685.82
0.01284,729.45
0.023951,765.45
0.037284,797.09
0.04963,824.36
0.059753,840.73
0.07358,864.73
0.084444,882.18
0.096543,897.45
0.10716,913.82
0.120494,929.09
0.13358,947.64
0.144691,959.64
0.154815,972.73
0.165926,983.64
0.17679,997.82
0.187407,1008.73
0.199012,1019.64
0.210864,1029.45
0.219259,1037.09
