Repository: lanl/impala

# impala

Python tools for modular Bayesian model calibration.  Posterior exploration includes tempering and adaptive MCMC.

## Example

## References


************

Copyright 2020. Triad National Security, LLC. All rights reserved.
This program was produced under U.S. Government contract 89233218CNA000001 for Los Alamos
National Laboratory (LANL), which is operated by Triad National Security, LLC for the U.S.
Department of Energy/National Nuclear Security Administration. All rights in the program are
reserved by Triad National Security, LLC, and the U.S. Department of Energy/National Nuclear
Security Administration. The Government is granted for itself and others acting on its behalf a
nonexclusive, paid-up, irrevocable worldwide license in this material to reproduce, prepare
derivative works, distribute copies to the public, perform publicly and display publicly, and to permit
others to do so.

LANL software release C19112

Authors: Devin Francom, Peter Trubey, others

[build-status-img]: https://github.com/lanl/impala/workflows/Build/badge.svg

File: data/ti-6al-4v/Data/SHPB/Khan2004/Backup/Khan2004-Fig1-296K-1e-3.csv
# Khan2004 Figure 1
# Temperature: 296 K
# Strain rate: 1.0e-3 s^-1
# -----------
# Chemistry (weight %)
# Ti, Bal.
#  Y, <0.0003
#  N, 0.008
#  C, 0.043
#  H, 0.0041
# Fe, 0.15
#  O, 0.174
# Al, 5.97
#  V, 4.09
# ----------
# plas. strain, stress (MPa)
0.000495,984.7
0.002725,1014.21
0.007927,1027.32
0.015359,1051.37
0.02403,1071.04
0.035425,1098.36
0.046078,1122.4
0.057473,1146.45
0.069364,1172.68
0.081503,1192.35
0.091908,1204.37
0.103055,1222.95
0.11346,1232.79
0.12436,1251.37
0.136003,1262.3
0.146656,1274.32
0.155574,1283.06
0.166226,1292.9
0.179851,1311.48
0.194715,1324.59

File: data/ti-6al-4v/Data/SHPB/Khan2004/Backup/Khan2004-Fig1-296K-1e0.csv
# Khan2004 Figure 1
# Temperature: 296 K
# Strain rate: 1.0e0 s^-1
# -----------
# Chemistry (weight %)
# Ti, Bal.
#  Y, <0.0003
#  N, 0.008
#  C, 0.043
#  H, 0.0041
# Fe, 0.15
#  O, 0.174
# Al, 5.97
#  V, 4.09
# ----------
# plas. strain, stress (MPa)
0.001982,1130.05
0.007432,1148.63
0.014368,1166.12
0.023039,1193.44
0.031462,1210.93
0.040875,1229.51
0.049546,1249.18
0.057473,1265.57
0.065896,1284.15
0.074319,1297.27
0.082742,1312.57
0.093642,1330.05
0.103551,1346.45
0.115194,1357.38
0.125351,1368.31
0.132783,1381.42
0.139967,1391.26
0.149381,1403.28
0.160033,1417.49
0.169199,1426.23
0.178613,1433.88
