Repository: lanl/impala

# impala

Python tools for modular Bayesian model calibration.  Posterior exploration includes tempering and adaptive MCMC.

## Example

## References


************

Copyright 2020. Triad National Security, LLC. All rights reserved.
This program was produced under U.S. Government contract 89233218CNA000001 for Los Alamos
National Laboratory (LANL), which is operated by Triad National Security, LLC for the U.S.
Department of Energy/National Nuclear Security Administration. All rights in the program are
reserved by Triad National Security, LLC, and the U.S. Department of Energy/National Nuclear
Security Administration. The Government is granted for itself and others acting on its behalf a
nonexclusive, paid-up, irrevocable worldwide license in this material to reproduce, prepare
derivative works, distribute copies to the public, perform publicly and display publicly, and to permit
others to do so.

LANL software release C19112

Authors: Devin Francom, Peter Trubey, others

[build-status-img]: https://github.com/lanl/impala/workflows/Build/badge.svg

File: data/ti-6al-4v/Data/SHPB/Khan2004/Khan2004_Fig2-233K-1e-3.Plast.csv
# Khan2004 Figure 2
# Temperature: 233 K
# Strain rate: 1.0e-3 s^-1
# -----------
# Chemistry (weight %)
# Ti, Bal.
#  Y, <0.0003
#  N, 0.008
#  C, 0.043
#  H, 0.0041
# Fe, 0.15
#  O, 0.174
# Al, 5.97
#  V, 4.09
# Mn, 0
# Si, 0
# ----------
Plastic strain, stress (MPa)
0.001728,1076.36
0.005679,1117.82
0.008889,1130.91
0.01358,1146.18
0.019506,1162.55
0.025679,1177.82
0.03284,1194.18
0.039753,1213.82
0.046914,1223.64
0.052593,1236.73
0.06,1253.09
0.067654,1261.82
0.074568,1269.45
0.082716,1281.45
0.09037,1292.36
0.096543,1301.09
0.103457,1307.64
0.109383,1314.18
0.116296,1320.73
0.122716,1327.27
0.129383,1333.82
0.136543,1337.09
0.142963,1340.36

File: data/ti-6al-4v/Data/SHPB/Khan2004/Khan2004_Fig2-422K-1e-3.Plast.csv
# Khan2004 Figure 2
# Temperature: 422 K
# Strain rate: 1.0e-3 s^-1
# -----------
# Chemistry (weight %)
# Ti, Bal.
#  Y, <0.0003
#  N, 0.008
#  C, 0.043
#  H, 0.0041
# Fe, 0.15
#  O, 0.174
# Al, 5.97
#  V, 4.09
# Mn, 0
# Si, 0
# ----------
Plastic strain, stress (MPa)
0.000741,816.73
0.002716,835.27
0.006914,858.18
0.012099,884.36
0.020988,912.73
0.030864,940
0.041235,960.73
0.051852,981.45
0.06321,997.82
0.074568,1009.82
0.085926,1025.09
0.094815,1030.55
0.101481,1039.27
0.112099,1051.27
0.122469,1061.09
0.132593,1068.73
0.142716,1079.64
0.154074,1089.45
0.163457,1097.09
0.17284,1106.91
0.179753,1111.27
0.185679,1117.82

File: data/ti-6al-4v/Data/SHPB/Khan2004/Khan2004_Fig2-755K-1e-3.Plast.csv
# Khan2004 Figure 2
# Temperature: 755 K
# Strain rate: 1.0e-3 s^-1
# -----------
# Chemistry (weight %)
# Ti, Bal.
#  Y, <0.0003
#  N, 0.008
#  C, 0.043
#  H, 0.0041
# Fe, 0.15
#  O, 0.174
# Al, 5.97
#  V, 4.09
# Mn, 0
# Si, 0
# ----------
Plastic strain, stress (MPa)
0.000741,518.91
0.008148,605.09
0.015062,633.45
0.025432,660.73
0.039506,691.27
0.051852,713.09
0.064691,734.91
0.07679,751.27
0.090123,768.73
0.103457,781.82
0.115802,794.91
0.130864,808
0.143457,820
0.158025,834.18
0.169877,845.09
0.180741,850.55
0.194568,863.64
0.207901,871.27
0.222222,882.18
0.233827,886.55
0.243457,892
0.254815,895.27
