Repository: lanl/impala

# impala

Python tools for modular Bayesian model calibration.  Posterior exploration includes tempering and adaptive MCMC.

## Example

## References


************

Copyright 2020. Triad National Security, LLC. All rights reserved.
This program was produced under U.S. Government contract 89233218CNA000001 for Los Alamos
National Laboratory (LANL), which is operated by Triad National Security, LLC for the U.S.
Department of Energy/National Nuclear Security Administration. All rights in the program are
reserved by Triad National Security, LLC, and the U.S. Department of Energy/National Nuclear
Security Administration. The Government is granted for itself and others acting on its behalf a
nonexclusive, paid-up, irrevocable worldwide license in this material to reproduce, prepare
derivative works, distribute copies to the public, perform publicly and display publicly, and to permit
others to do so.

LANL software release C19112

Authors: Devin Francom, Peter Trubey, others

[build-status-img]: https://github.com/lanl/impala/workflows/Build/badge.svg

File: data/ti-6al-4v/Data/SHPB/Khan2004/Khan2004_Fig1-296K-1e-5.Plast.csv
# Khan2004 Figure 1
# Temperature: 296 K
# Strain rate: 1.0e-5 s^-1
# -----------
# Chemistry (weight %)
# Ti, Bal.
#  Y, <0.0003
#  N, 0.008
#  C, 0.043
#  H, 0.0041
# Fe, 0.15
#  O, 0.174
# Al, 5.97
#  V, 4.09
# Mn, 0
# Si, 0
# ----------
Plastic strain, stress (MPa)
0.002725,926.78
0.010652,960.66
0.018332,979.23
0.028984,1007.65
0.040132,1036.07
0.052023,1065.57
0.063171,1087.43
0.074814,1107.1
0.086705,1127.87
0.097358,1142.08
0.107019,1153.01
0.120396,1169.4
0.133526,1183.61
0.147647,1200
0.159042,1207.65
0.172667,1225.14
0.18654,1238.25
0.198927,1249.18
0.211065,1265.57
0.225186,1279.78
0.238315,1297.27
0.254418,1318.03

File: data/ti-6al-4v/Data/SHPB/Khan2004/Khan2004_Fig1-296K-3378.Plast.csv
# Khan2004 Figure 1
# Temperature: 296 K
# Strain rate: 3378 s^-1
# -----------
# Chemistry (weight %)
# Ti, Bal.
#  Y, <0.0003
#  N, 0.008
#  C, 0.043
#  H, 0.0041
# Fe, 0.15
#  O, 0.174
# Al, 5.97
#  V, 4.09
# Mn, 0
# Si, 0
# ----------
Plastic strain, stress (MPa)
0.000495,1359.56
0.005202,1361.75
0.012386,1366.12
0.022296,1370.49
0.035178,1378.14
0.047069,1383.61
0.059207,1389.07
0.07308,1391.26
0.086705,1398.91
0.101569,1401.09
0.113955,1405.46
0.128076,1412.02
0.142444,1412.02
0.153344,1415.3
0.163997,1416.39
0.177622,1417.49
0.19199,1416.39
0.205367,1419.67
0.21924,1418.58
0.231627,1413.11
