Repository: lanl/impala

# impala

Python tools for modular Bayesian model calibration.  Posterior exploration includes tempering and adaptive MCMC.

## Example

## References


************

Copyright 2020. Triad National Security, LLC. All rights reserved.
This program was produced under U.S. Government contract 89233218CNA000001 for Los Alamos
National Laboratory (LANL), which is operated by Triad National Security, LLC for the U.S.
Department of Energy/National Nuclear Security Administration. All rights in the program are
reserved by Triad National Security, LLC, and the U.S. Department of Energy/National Nuclear
Security Administration. The Government is granted for itself and others acting on its behalf a
nonexclusive, paid-up, irrevocable worldwide license in this material to reproduce, prepare
derivative works, distribute copies to the public, perform publicly and display publicly, and to permit
others to do so.

LANL software release C19112

Authors: Devin Francom, Peter Trubey, others

[build-status-img]: https://github.com/lanl/impala/workflows/Build/badge.svg

File: data/ti-6al-4v/Data/SHPB/Khan2007/Backup/Khan2007-Fig3-296K-1e-2.csv
# Khan2007 Figure 3 Alloy 1
# Temperature: 296 K
# Strain rate: 1e-2 s^-1
# -----------
# Chemistry (weight %)
# Ti, Bal.
#  Y, <0.0003
#  N, 0.008
#  C, 0.047
#  H, 0.0031
# Fe, 0.14
#  O, 0.178
# Al, 6.26
#  V, 4.16
# ----------
# plas. strain, stress (MPa)
0.000277,1016.35
0.002773,1031.45
0.004992,1039.83
0.007488,1053.25
0.010261,1061.64
0.013312,1064.99
0.01664,1068.34
0.022187,1081.76
0.025515,1085.12
0.027734,1091.82
0.034113,1098.53
0.038827,1108.6
0.047425,1123.69
0.061014,1145.49
0.068225,1157.23
0.08126,1175.68
0.0979,1200.84
0.108716,1210.9
0.11454,1224.32
0.124525,1236.06
0.133954,1247.8
0.138114,1251.15
0.143106,1259.54
0.148376,1271.28
0.15836,1281.34
0.164739,1284.7
0.170563,1296.44
0.179992,1306.5
0.188867,1314.88
0.194136,1324.95
0.208281,1340.04
0.216878,1351.78
0.22187,1360.17
0.227417,1366.88

File: data/ti-6al-4v/Data/SHPB/Khan2007/Backup/Khan2007-Fig3-296K-1e0.csv
# Khan2007 Figure 3 Alloy 1
# Temperature: 296 K
# Strain rate: 1e0 s^-1
# -----------
# Chemistry (weight %)
# Ti, Bal.
#  Y, <0.0003
#  N, 0.008
#  C, 0.047
#  H, 0.0031
# Fe, 0.14
#  O, 0.178
# Al, 6.26
#  V, 4.16
# ----------
# plas. strain, stress (MPa)
0.000277,1106.92
0.003328,1123.69
0.005824,1137.11
0.010816,1143.82
0.015531,1157.23
0.019691,1160.59
0.02496,1174
0.033281,1190.78
0.037995,1199.16
0.047425,1210.9
0.061846,1227.67
0.070166,1239.41
0.075436,1247.8
0.092076,1267.92
0.095959,1276.31
0.10317,1283.02
0.108439,1286.37
0.118423,1293.08

File: data/ti-6al-4v/Data/SHPB/Khan2007/Backup/Khan2007-Fig3-296K-3100.csv
# Khan2007 Figure 3 Alloy 1
# Temperature: 296 K
# Strain rate: 3100 s^-1
# -----------
# Chemistry (weight %)
# Ti, Bal.
#  Y, <0.0003
#  N, 0.008
#  C, 0.047
#  H, 0.0031
# Fe, 0.14
#  O, 0.178
# Al, 6.26
#  V, 4.16
# ----------
# plas. strain, stress (MPa)
0.001387,1385.32
0.013867,1388.68
0.026624,1392.03
0.038827,1395.39
0.054081,1400.42
0.067116,1398.74
0.08126,1400.42
0.096236,1403.77
0.111212,1402.1
0.124247,1400.42
0.135618,1395.39
0.146712,1395.39
0.156141,1395.39
0.164461,1395.39
0.174723,1395.39
0.185539,1395.39
0.196632,1395.39
0.20523,1400.42
0.215491,1395.39
0.224366,1392.03
0.236014,1383.65
0.247108,1380.29
0.255705,1375.26

File: data/ti-6al-4v/Data/SHPB/Khan2007/Backup/Khan2007-Fig4-588K-1e-4.csv
# Khan2007 Figure 4 Alloy 1
# Temperature: 588 K
# Strain rate: 1e-4 s^-1
# -----------
# Chemistry (weight %)
# Ti, Bal.
#  Y, <0.0003
#  N, 0.008
#  C, 0.047
#  H, 0.0031
# Fe, 0.14
#  O, 0.178
# Al, 6.26
#  V, 4.16
# ----------
# plas. strain, stress (MPa)
0.000828,589.74
0.011317,628.27
0.024014,675.18
0.0403,708.69
0.054653,732.15
0.071215,765.65
0.0875,789.11
0.100749,810.89
0.114826,827.64
0.132216,847.75
0.148226,874.55
0.162303,889.63
0.179416,901.36
0.200394,921.47
0.213368,929.84
0.226893,934.87
0.240142,943.25
0.251735,948.27
0.260844,943.25

File: data/ti-6al-4v/Data/SHPB/Khan2007/Backup/Khan2007-Fig5-296K-1e-3.csv
# Khan2007 Figure 5 Alloy 2
# Temperature: 296 K
# Strain rate: 1e-3 s^-1
# -----------
# Chemistry (weight %)
# Ti, Bal.
#  Y, <0.0003
#  N, 0.003
#  C, 0.045
#  H, 0.0026
# Fe, 0.18
#  O, 0.112
# Al, 6.30
#  V, 3.86
# ----------
# plas. strain, stress (MPa)
0.002561,953.3
0.010638,986.81
0.019898,1010.26
0.031718,1040.42
0.041765,1060.52
0.051221,1075.6
0.05989,1094.03
0.069543,1109.11
0.079196,1127.54
0.086682,1134.24
0.09673,1150.99
0.105004,1157.7
0.112687,1172.77
0.121355,1179.48
0.127463,1182.83
0.134358,1192.88
0.144011,1206.28
0.1513,1216.34
0.15918,1226.39
0.16647,1233.09
0.173759,1239.79
0.183018,1253.19
0.191489,1261.57
0.200552,1274.97
0.211584,1288.38
0.219267,1296.75
0.229314,1310.16
0.240544,1318.53

File: data/ti-6al-4v/Data/SHPB/Khan2007/Backup/Khan2007-Fig5-296K-1e-4.csv
# Khan2007 Figure 5 Alloy 2
# Temperature: 296 K
# Strain rate: 1e-4 s^-1
# -----------
# Chemistry (weight %)
# Ti, Bal.
#  Y, <0.0003
#  N, 0.003
#  C, 0.045
#  H, 0.0026
# Fe, 0.18
#  O, 0.112
# Al, 6.30
#  V, 3.86
# ----------
# plas. strain, stress (MPa)
0.002955,918.12
0.009653,949.95
0.015563,968.38
0.022853,990.16
0.029748,1006.91
0.037234,1023.66
0.043144,1035.39
0.049842,1050.47
0.057329,1065.55
0.062648,1072.25
0.068952,1083.98
0.074665,1092.36
0.082151,1100.73
0.089638,1117.49
0.09673,1122.51
0.103034,1130.89
0.109929,1140.94
0.116036,1149.32
0.123325,1156.02

File: data/ti-6al-4v/Data/SHPB/Khan2007/Backup/Khan2007-Fig5-296K-1e0.csv
# Khan2007 Figure 5 Alloy 2
# Temperature: 296 K
# Strain rate: 1e0 s^-1
# -----------
# Chemistry (weight %)
# Ti, Bal.
#  Y, <0.0003
#  N, 0.003
#  C, 0.045
#  H, 0.0026
# Fe, 0.18
#  O, 0.112
# Al, 6.30
#  V, 3.86
# ----------
# plas. strain, stress (MPa)
0.002364,1050.47
0.007289,1078.95
0.01379,1109.11
0.020489,1125.86
0.028566,1145.97
0.035264,1166.07
0.04275,1186.18
0.04866,1199.58
0.054965,1211.31
0.061466,1228.06
0.068755,1239.79
0.075453,1253.19
0.081757,1264.92
0.088652,1273.3
0.09673,1290.05
0.10264,1298.43
0.109141,1306.81
0.11643,1318.53
0.123719,1326.91
0.130812,1340.31
0.137313,1347.02
0.144011,1360.42
0.150906,1363.77
0.15721,1372.15
0.162924,1380.52
0.169425,1388.9

File: data/ti-6al-4v/Data/SHPB/Khan2007/Backup/Khan2007-Fig6-233K-1e-4.csv
# Khan2007 Figure 6 Alloy 2
# Temperature: 233 K
# Strain rate: 1e-4 s^-1
# -----------
# Chemistry (weight %)
# Ti, Bal.
#  Y, <0.0003
#  N, 0.003
#  C, 0.045
#  H, 0.0026
# Fe, 0.18
#  O, 0.112
# Al, 6.30
#  V, 3.86
# ----------
# plas. strain, stress (MPa)
0.000792,837.78
0.001781,903.25
0.004553,962.01
0.009897,983.84
0.019596,1019.1
0.030483,1047.64
0.045131,1076.18
0.055819,1096.33
0.067894,1114.8
0.078781,1129.91
0.088876,1141.66
0.102534,1158.45
0.119952,1183.63
0.131235,1197.06
0.143508,1212.17
0.157561,1225.6
0.172803,1240.71
0.186263,1250.79
0.199129,1262.54
0.212787,1260.86
0.222288,1262.54
0.231591,1259.18

File: data/ti-6al-4v/Data/SHPB/Khan2007/Backup/Khan2007-Fig6-296K-1e-4.csv
# Khan2007 Figure 6 Alloy 2
# Temperature: 296 K
# Strain rate: 1e-4 s^-1
# -----------
# Chemistry (weight %)
# Ti, Bal.
#  Y, <0.0003
#  N, 0.003
#  C, 0.045
#  H, 0.0026
# Fe, 0.18
#  O, 0.112
# Al, 6.30
#  V, 3.86
# ----------
# plas. strain, stress (MPa)
0.000198,804.2
0.002573,920.04
0.009501,950.26
0.015241,972.09
0.022565,990.56
0.029295,1007.35
0.037213,1020.78
0.042755,1034.21
0.049683,1051
0.057007,1062.75
0.062549,1071.14
0.068686,1084.58
0.074624,1091.29
0.08175,1101.36
0.089667,1113.12
0.096397,1121.51
0.102534,1128.23
0.109462,1139.98
0.115994,1150.05
0.123317,1155.09

File: data/ti-6al-4v/Data/SHPB/Khan2007/Backup/Khan2007-Fig6-422K-1e-4.csv
# Khan2007 Figure 6 Alloy 2
# Temperature: 422 K
# Strain rate: 1e-4 s^-1
# -----------
# Chemistry (weight %)
# Ti, Bal.
#  Y, <0.0003
#  N, 0.003
#  C, 0.045
#  H, 0.0026
# Fe, 0.18
#  O, 0.112
# Al, 6.30
#  V, 3.86
# ----------
# plas. strain, stress (MPa)
0.000198,743.76
0.001188,772.3
0.002573,789.09
0.005542,805.88
0.008511,817.63
0.011876,834.42
0.020982,862.96
0.029295,884.78
0.036025,904.93
0.045527,925.08
0.057601,945.23
0.068884,962.01
0.078187,970.41
0.085907,983.84
0.091251,987.2
0.096991,990.56
0.108868,1007.35

File: data/ti-6al-4v/Data/SHPB/Khan2007/Backup/Khan2007-Fig6-588K-1e-4.csv
# Khan2007 Figure 6 Alloy 2
# Temperature: 588 K
# Strain rate: 1e-4 s^-1
# -----------
# Chemistry (weight %)
# Ti, Bal.
#  Y, <0.0003
#  N, 0.003
#  C, 0.045
#  H, 0.0026
# Fe, 0.18
#  O, 0.112
# Al, 6.30
#  V, 3.86
# ----------
# plas. strain, stress (MPa)
0.000396,639.66
0.003365,678.28
0.011679,718.57
0.019992,752.15
0.030681,780.69
0.041964,800.84
0.054038,822.67
0.06631,837.78
0.077989,851.21

File: data/ti-6al-4v/Data/SHPB/Khan2007/Backup/Khan2007-Fig6-755K-1e-4.csv
# Khan2007 Figure 6 Alloy 2
# Temperature: 755 K
# Strain rate: 1e-4 s^-1
# -----------
# Chemistry (weight %)
# Ti, Bal.
#  Y, <0.0003
#  N, 0.003
#  C, 0.045
#  H, 0.0026
# Fe, 0.18
#  O, 0.112
# Al, 6.30
#  V, 3.86
# ----------
# plas. strain, stress (MPa)
0.000594,523.82
0.005542,560.76
0.010491,584.26
0.015241,607.76
0.026326,643.02
0.036619,669.88
0.046318,693.39
0.057205,713.54
0.071853,742.08
0.084917,767.26
0.094616,784.05
0.104711,799.16
0.11441,812.59
0.127078,827.7
0.137569,841.13
0.148654,849.53
0.162906,862.96
0.173397,871.35
0.185273,878.07
0.194972,879.75
0.209422,883.11
0.223278,883.11
0.235352,886.46
0.248021,883.11

File: data/ti-6al-4v/Data/SHPB/Khan2007/Backup/Khan2007-Fig8-296K-1e-3.csv
# Khan2007 Figure 8 Alloy 3
# Temperature: 296 K
# Strain rate: 1e-3 s^-1
# -----------
# Chemistry (weight %)
# Ti, Bal.
#  Y, <0.0003
#  N, 0.008
#  C, 0.043
#  H, 0.0041
# Fe, 0.15
#  O, 0.174
# Al, 5.97
#  V, 4.09
# ----------
# plas. strain, stress (MPa)
0.002177,1016.06
0.007258,1029.41
0.014516,1052.76
0.022742,1072.78
0.034355,1102.82
0.045,1127.84
0.056613,1151.2
0.068226,1176.23
0.081048,1196.25
0.09121,1211.26
0.102097,1227.95
0.112742,1239.62
0.123629,1256.31
0.135484,1267.99
0.145887,1279.67
0.154597,1288.01
0.165726,1299.69
0.179274,1316.37
0.19379,1328.05

File: data/ti-6al-4v/Data/SHPB/Khan2007/Backup/Khan2007-Fig8-296K-1e-5.csv
# Khan2007 Figure 8 Alloy 3
# Temperature: 296 K
# Strain rate: 1e-5 s^-1
# -----------
# Chemistry (weight %)
# Ti, Bal.
#  Y, <0.0003
#  N, 0.008
#  C, 0.043
#  H, 0.0041
# Fe, 0.15
#  O, 0.174
# Al, 5.97
#  V, 4.09
# ----------
# plas. strain, stress (MPa)
0.001452,932.64
0.009677,964.34
0.017419,982.69
0.028548,1012.72
0.039194,1041.08
0.050806,1069.45
0.062419,1094.47
0.074032,1112.83
0.085887,1134.52
0.096048,1149.53
0.10621,1157.87
0.119516,1177.89
0.133065,1189.57
0.147097,1206.26
0.15871,1214.6
0.171532,1229.61
0.185565,1246.3
0.198387,1259.65
0.210726,1274.66
0.224758,1286.34
0.238065,1306.36
0.25379,1326.38

File: data/ti-6al-4v/Data/SHPB/Khan2007/Backup/Khan2007-Fig8-296K-1e0.csv
# Khan2007 Figure 8 Alloy 3
# Temperature: 296 K
# Strain rate: 1e0 s^-1
# -----------
# Chemistry (weight %)
# Ti, Bal.
#  Y, <0.0003
#  N, 0.008
#  C, 0.043
#  H, 0.0041
# Fe, 0.15
#  O, 0.174
# Al, 5.97
#  V, 4.09
# ----------
# plas. strain, stress (MPa)
0.001935,1139.52
0.007258,1154.54
0.014274,1174.56
0.022742,1197.91
0.030484,1214.6
0.041129,1236.29
0.049839,1256.31
0.057339,1272.99
0.065565,1291.35
0.074274,1304.69
0.0825,1319.71
0.093629,1336.39
0.103548,1353.08
0.115161,1364.75
0.125565,1376.43
0.133306,1389.78
0.140323,1396.45
0.149032,1409.8
0.160161,1424.82
0.169355,1433.16
0.17879,1441.5

File: data/ti-6al-4v/Data/SHPB/Khan2007/Backup/Khan2007-Fig9-233K-1e-3.csv
# Khan2007 Figure 9 Alloy 3
# Temperature: 233 K
# Strain rate: 1e-3 s^-1
# -----------
# Chemistry (weight %)
# Ti, Bal.
#  Y, <0.0003
#  N, 0.008
#  C, 0.043
#  H, 0.0041
# Fe, 0.15
#  O, 0.174
# Al, 5.97
#  V, 4.09
# ----------
# plas. strain, stress (MPa)
0.000475,1080.08
0.004035,1120.34
0.007358,1132.08
0.012579,1148.85
0.019225,1167.3
0.024921,1184.07
0.031804,1199.16
0.038924,1219.29
0.045807,1229.35
0.051503,1241.09
0.059335,1256.18
0.06693,1271.28
0.073813,1276.31
0.082358,1286.37
0.089715,1301.47
0.096123,1308.18
0.102532,1316.56
0.109177,1318.24
0.115111,1326.62
0.121519,1331.66
0.128877,1341.72
0.135759,1345.07
0.142405,1345.07

File: data/ti-6al-4v/Data/SHPB/Khan2007/Backup/Khan2007-Fig9-296K-1e-3.csv
# Khan2007 Figure 9 Alloy 3
# Temperature: 296 K
# Strain rate: 1e-3 s^-1
# -----------
# Chemistry (weight %)
# Ti, Bal.
#  Y, <0.0003
#  N, 0.008
#  C, 0.043
#  H, 0.0041
# Fe, 0.15
#  O, 0.174
# Al, 5.97
#  V, 4.09
# ----------
# plas. strain, stress (MPa)
0.000475,987.84
0.001899,1016.35
0.00712,1028.09
0.014241,1053.25
0.023022,1073.38
0.034652,1103.56
0.045095,1128.72
0.056487,1148.85
0.068829,1175.68
0.081171,1192.45
0.091377,1210.9
0.102294,1226
0.112975,1239.41
0.123892,1256.18
0.135759,1267.92
0.146203,1281.34
0.154984,1288.05
0.165902,1296.44
0.17943,1318.24
0.194146,1326.62

File: data/ti-6al-4v/Data/SHPB/Khan2007/Backup/Khan2007-Fig9-422K-1e-3.csv
# Khan2007 Figure 9 Alloy 3
# Temperature: 422 K
# Strain rate: 1e-3 s^-1
# -----------
# Chemistry (weight %)
# Ti, Bal.
#  Y, <0.0003
#  N, 0.008
#  C, 0.043
#  H, 0.0041
# Fe, 0.15
#  O, 0.174
# Al, 5.97
#  V, 4.09
# ----------
# plas. strain, stress (MPa)
0.000237,815.09
0.002136,836.9
0.005934,862.05
0.011155,887.21
0.019937,912.37
0.029905,940.88
0.040585,961.01
0.050791,982.81
0.062658,996.23
0.073813,1011.32
0.08568,1026.42
0.09375,1031.45
0.101108,1041.51
0.111788,1051.57
0.122231,1064.99
0.132199,1068.34
0.14288,1080.08
0.153797,1090.15
0.163291,1098.53
0.172547,1111.95
0.179668,1115.3
0.186076,1118.66

File: data/ti-6al-4v/Data/SHPB/Khan2007/Backup/Khan2007-Fig9-588K-1e-3.csv
# Khan2007 Figure 9 Alloy 3
# Temperature: 588 K
# Strain rate: 1e-3 s^-1
# -----------
# Chemistry (weight %)
# Ti, Bal.
#  Y, <0.0003
#  N, 0.008
#  C, 0.043
#  H, 0.0041
# Fe, 0.15
#  O, 0.174
# Al, 5.97
#  V, 4.09
# ----------
# plas. strain, stress (MPa)
0.003085,692.66
0.012342,732.91
0.023497,769.81
0.036313,800
0.04913,825.16
0.059098,845.28
0.072627,870.44
0.084256,887.21
0.095886,902.31
0.107041,915.72
0.119858,930.82
0.133386,949.27
0.144304,964.36
0.154272,977.78
0.165427,986.16
0.176582,1001.26
0.187025,1009.64
0.198655,1023.06
0.210997,1034.8
0.219066,1039.83
