Repository: lanl/impala

# impala

Python tools for modular Bayesian model calibration.  Posterior exploration includes tempering and adaptive MCMC.

## Example

## References


************

Copyright 2020. Triad National Security, LLC. All rights reserved.
This program was produced under U.S. Government contract 89233218CNA000001 for Los Alamos
National Laboratory (LANL), which is operated by Triad National Security, LLC for the U.S.
Department of Energy/National Nuclear Security Administration. All rights in the program are
reserved by Triad National Security, LLC, and the U.S. Department of Energy/National Nuclear
Security Administration. The Government is granted for itself and others acting on its behalf a
nonexclusive, paid-up, irrevocable worldwide license in this material to reproduce, prepare
derivative works, distribute copies to the public, perform publicly and display publicly, and to permit
others to do so.

LANL software release C19112

Authors: Devin Francom, Peter Trubey, others

[build-status-img]: https://github.com/lanl/impala/workflows/Build/badge.svg

File: data/ti-6al-4v/Data/SHPB/Khan2007/Khan2007_Fig3-296K-1e-4.Plast.csv
# Khan2007 Figure 3 Alloy 1
# Temperature: 296 K
# Strain rate: 1e-4 s^-1
# -----------
# Chemistry (weight %)
# Ti, Bal.
#  Y, <0.0003
#  N, 0.008
#  C, 0.047
#  H, 0.0031
# Fe, 0.14
#  O, 0.178
# Al, 6.26
#  V, 4.16
# Mn, 0
# Si, 0
# ----------
Plastic strain, stress (MPa)
0.000277,910.69
0.001109,929.14
0.003605,945.91
0.005824,961.01
0.007765,966.04
0.009429,979.45
0.013312,989.52
0.019414,1006.29
0.025792,1024.74
0.032171,1036.48
0.038827,1051.57
0.043542,1059.96
0.052694,1078.41
0.065452,1105.24
0.07183,1113.63
0.084865,1133.75
0.098177,1153.88
0.11149,1177.36
0.119255,1187.42
0.14588,1219.29
0.156696,1236.06
0.18332,1266.25
0.195246,1283.02
0.209945,1298.11
0.223257,1318.24
0.237401,1333.33
0.250436,1348.43
0.263193,1361.84
0.26874,1366.88
0.273455,1373.58
0.28954,1385.32
0.300079,1397.06
0.308122,1397.06

File: data/ti-6al-4v/Data/SHPB/Khan2007/Khan2007_Fig3-296K-1e-6.Plast.csv
# Khan2007 Figure 3 Alloy 1
# Temperature: 296 K
# Strain rate: 1e-6 s^-1
# -----------
# Chemistry (weight %)
# Ti, Bal.
#  Y, <0.0003
#  N, 0.008
#  C, 0.047
#  H, 0.0031
# Fe, 0.14
#  O, 0.178
# Al, 6.26
#  V, 4.16
# Mn, 0
# Si, 0
# ----------
Plastic strain, stress (MPa)
0.000277,768.13
0.001387,778.2
0.002219,794.97
0.00416,815.09
0.006379,833.54
0.007765,843.61
0.009429,851.99
0.011648,865.41
0.014699,877.15
0.018027,883.86
0.02191,895.6
0.029675,914.05
0.031339,924.11
0.031894,927.46
0.035499,934.17
0.041601,944.23
0.054358,971.07
0.066006,996.23
0.07183,1001.26
0.078764,1016.35
0.090135,1031.45
0.099287,1041.51
0.104834,1046.54
0.117591,1064.99
0.129794,1080.08
0.142552,1095.18
0.156696,1106.92
0.168621,1122.01
0.181656,1135.43
0.189699,1143.82
0.196355,1148.85
0.210777,1165.62
0.223257,1179.04

File: data/ti-6al-4v/Data/SHPB/Khan2007/Khan2007_Fig4-296K-1e-4.Plast.csv
# Khan2007 Figure 4 Alloy 1
# Temperature: 296 K
# Strain rate: 1e-4 s^-1
# -----------
# Chemistry (weight %)
# Ti, Bal.
#  Y, <0.0003
#  N, 0.008
#  C, 0.047
#  H, 0.0031
# Fe, 0.14
#  O, 0.178
# Al, 6.26
#  V, 4.16
# Mn, 0
# Si, 0
# ----------
Plastic strain, stress (MPa)
0.000828,911.41
0.00138,933.19
0.003312,944.92
0.005521,958.32
0.007453,970.05
0.009109,978.43
0.013525,990.16
0.019598,1006.91
0.02567,1023.66
0.032019,1033.72
0.03892,1053.82
0.043336,1060.52
0.052445,1075.6
0.065418,1105.76
0.071491,1114.14
0.085292,1134.24
0.098265,1154.35
0.111514,1176.13
0.119243,1187.85
0.145741,1219.69
0.156782,1238.12
0.183005,1266.6
0.195426,1281.68
0.209503,1300.1
0.223304,1315.18
0.23683,1333.61
0.250631,1350.37
0.263052,1360.42
0.268021,1370.47
0.273265,1373.82
0.289274,1387.23
0.299763,1398.95
0.307768,1400.63

File: data/ti-6al-4v/Data/SHPB/Khan2007/Khan2007_Fig4-422K-1e-4.Plast.csv
# Khan2007 Figure 4 Alloy 1
# Temperature: 422 K
# Strain rate: 1e-4 s^-1
# -----------
# Chemistry (weight %)
# Ti, Bal.
#  Y, <0.0003
#  N, 0.008
#  C, 0.047
#  H, 0.0031
# Fe, 0.14
#  O, 0.178
# Al, 6.26
#  V, 4.16
# Mn, 0
# Si, 0
# ----------
Plastic strain, stress (MPa)
0.002208,794.14
0.009661,819.27
0.022634,856.13
0.035607,889.63
0.052169,923.14
0.065694,943.25
0.078391,960
0.09164,976.75
0.104338,991.83
0.117035,1006.91
0.13194,1023.66
0.144085,1032.04
0.156782,1050.47
0.170584,1058.85
0.182177,1067.23
0.192942,1075.6

File: data/ti-6al-4v/Data/SHPB/Khan2007/Khan2007_Fig4-755K-1e-4.Plast.csv
# Khan2007 Figure 4 Alloy 1
# Temperature: 755 K
# Strain rate: 1e-4 s^-1
# -----------
# Chemistry (weight %)
# Ti, Bal.
#  Y, <0.0003
#  N, 0.008
#  C, 0.047
#  H, 0.0031
# Fe, 0.14
#  O, 0.178
# Al, 6.26
#  V, 4.16
# Mn, 0
# Si, 0
# ----------
Plastic strain, stress (MPa)
0.001104,522.72
0.004692,541.15
0.010489,562.93
0.022358,586.39
0.036987,611.52
0.051617,631.62
0.062382,645.03
0.073147,656.75
0.087776,670.16
0.099369,676.86
0.111238,686.91
0.124487,693.61
0.13608,707.02
0.14933,715.39
0.160923,718.74
0.175,723.77
0.191285,723.77
0.205915,732.15
0.221648,727.12
0.23545,728.8
0.251735,727.12
0.26664,720.42
0.281546,713.72

File: data/ti-6al-4v/Data/SHPB/Khan2007/Khan2007_Fig5-296K-1e-6.Plast.csv
# Khan2007 Figure 5 Alloy 2
# Temperature: 296 K
# Strain rate: 1e-6 s^-1
# -----------
# Chemistry (weight %)
# Ti, Bal.
#  Y, <0.0003
#  N, 0.003
#  C, 0.045
#  H, 0.0026
# Fe, 0.18
#  O, 0.112
# Al, 6.30
#  V, 3.86
# Mn, 0
# Si, 0
# ----------
Plastic strain, stress (MPa)
0.001182,825.97
0.003743,839.37
0.009062,859.48
0.01576,876.23
0.024232,896.34
0.03093,914.76
0.037628,929.84
0.043538,941.57
0.049448,954.97
0.054768,966.7
0.059102,980.1
0.064421,988.48
0.069937,1000.21
0.07565,1011.94
0.080181,1020.31
0.0855,1025.34
0.090426,1033.72
0.094169,1042.09
0.098109,1045.45
0.103428,1053.82

File: data/ti-6al-4v/Data/SHPB/Khan2007/Khan2007_Fig5-296K-2926.Plast.csv
# Khan2007 Figure 5 Alloy 2
# Temperature: 296 K
# Strain rate: 2926 s^-1
# -----------
# Chemistry (weight %)
# Ti, Bal.
#  Y, <0.0003
#  N, 0.003
#  C, 0.045
#  H, 0.0026
# Fe, 0.18
#  O, 0.112
# Al, 6.30
#  V, 3.86
# Mn, 0
# Si, 0
# ----------
Plastic strain, stress (MPa)
0.00591,1357.07
0.015957,1367.12
0.032309,1385.55
0.047478,1397.28
0.065406,1410.68
0.079196,1417.38
0.093184,1422.41
0.107171,1425.76
0.12431,1430.79
0.137904,1434.14
0.151103,1439.16
0.167061,1434.14
0.183609,1439.16
0.197203,1439.16
0.210402,1434.14
0.220646,1430.79
0.22892,1430.79

File: data/ti-6al-4v/Data/SHPB/Khan2007/Khan2007_Fig8-296K-3378.Plast.csv
# Khan2007 Figure 8 Alloy 3
# Temperature: 296 K
# Strain rate: 3378 s^-1
# -----------
# Chemistry (weight %)
# Ti, Bal.
#  Y, <0.0003
#  N, 0.008
#  C, 0.043
#  H, 0.0041
# Fe, 0.15
#  O, 0.174
# Al, 5.97
#  V, 4.09
# Mn, 0
# Si, 0
# ----------
Plastic strain, stress (MPa)
0.000484,1364.75
0.004113,1364.75
0.011371,1369.76
0.021532,1376.43
0.034113,1378.1
0.04621,1388.11
0.058548,1393.12
0.071855,1396.45
0.085887,1401.46
0.100403,1404.8
0.113226,1408.13
0.127258,1416.48
0.142016,1416.48
0.152419,1421.48
0.162823,1421.48
0.176855,1424.82
0.190887,1421.48
0.204435,1424.82
0.218468,1421.48
0.23129,1421.48

File: data/ti-6al-4v/Data/SHPB/Khan2007/Khan2007_Fig9-755K-1e-3.Plast.csv
# Khan2007 Figure 9 Alloy 3
# Temperature: 755 K
# Strain rate: 1e-3 s^-1
# -----------
# Chemistry (weight %)
# Ti, Bal.
#  Y, <0.0003
#  N, 0.008
#  C, 0.043
#  H, 0.0041
# Fe, 0.15
#  O, 0.174
# Al, 5.97
#  V, 4.09
# Mn, 0
# Si, 0
# ----------
Plastic strain, stress (MPa)
0.000475,519.92
0.007595,605.45
0.014953,630.61
0.024921,660.8
0.038449,694.34
0.050554,716.14
0.064082,736.27
0.076424,753.04
0.089241,769.81
0.103244,781.55
0.115585,798.32
0.130063,810.06
0.14288,823.48
0.157595,835.22
0.169225,846.96
0.18038,855.35
0.194383,863.73
0.207199,875.47
0.221677,885.53
0.233544,888.89
0.243275,893.92
0.25443,897.27
