Repository: lanl/impala

# impala

Python tools for modular Bayesian model calibration.  Posterior exploration includes tempering and adaptive MCMC.

## Example

## References


************

Copyright 2020. Triad National Security, LLC. All rights reserved.
This program was produced under U.S. Government contract 89233218CNA000001 for Los Alamos
National Laboratory (LANL), which is operated by Triad National Security, LLC for the U.S.
Department of Energy/National Nuclear Security Administration. All rights in the program are
reserved by Triad National Security, LLC, and the U.S. Department of Energy/National Nuclear
Security Administration. The Government is granted for itself and others acting on its behalf a
nonexclusive, paid-up, irrevocable worldwide license in this material to reproduce, prepare
derivative works, distribute copies to the public, perform publicly and display publicly, and to permit
others to do so.

LANL software release C19112

Authors: Devin Francom, Peter Trubey, others

[build-status-img]: https://github.com/lanl/impala/workflows/Build/badge.svg

File: data/ti-6al-4v/Data/SHPB/Lee1998/Backup/Lee1998-Fig3-1373K-2500.csv
# Lee1998 Figure 3
# Temperature: 1373 K
# Strain rate: 2500 s^-1
# -----------
# Chemistry (weight %)
# Ti, Bal.
#  Y, 0.0
#  N, 0.008
#  C, 0.014
#  H, 0.0057
# Fe, 0.2
#  O, 0.15
# Al, 6.1
#  V, 4.0
# ----------
# True strain, True stress (MPa)
0,407.61
0.01,446.2
0.02,458.34
0.03,468.79
0.04,476.13
0.05,482.4
0.06,485.93
0.07,490.31
0.08,494.49
0.09,498.28
0.1,501.5
0.11,504.71
0.12,507.52
0.13,509.64
0.14,513.26
0.15,514.95
0.16,518.03
0.17,518.16
0.18,520.18
0.19,522.62
0.2,523.45
0.21,526.51
0.22,527.95
0.23,529.6
0.24,531.18
0.25,532.74
0.26,534.31
0.27,536
0.28,537.02
0.29,537.62
0.3,539.26
0.31,541
0.32,541.08

File: data/ti-6al-4v/Data/SHPB/Lee1998/Backup/Lee1998-Fig3-298K-800.csv
# Lee1998 Figure 3
# Temperature: 298 K
# Strain rate: 800 s^-1
# -----------
# Chemistry (weight %)
# Ti, Bal.
#  Y, 0.0
#  N, 0.008
#  C, 0.014
#  H, 0.0057
# Fe, 0.2
#  O, 0.15
# Al, 6.1
#  V, 4.0
# ----------
# True strain, True stress (MPa)
0,1077.86
0.01,1203.81
0.02,1247.77
0.03,1279.14
0.04,1307.23
0.05,1329.19
0.06,1348.73
0.07,1367.23
0.08,1382.95
0.09,1397.06
0.1,1411.11
0.11,1424.41
0.12,1436.03

File: data/ti-6al-4v/Data/SHPB/Lee1998/Backup/Lee1998-Fig3-573K-2500.csv
# Lee1998 Figure 3
# Temperature: 573 K
# Strain rate: 2500 s^-1
# -----------
# Chemistry (weight %)
# Ti, Bal.
#  Y, 0.0
#  N, 0.008
#  C, 0.014
#  H, 0.0057
# Fe, 0.2
#  O, 0.15
# Al, 6.1
#  V, 4.0
# ----------
# True strain, True stress (MPa)
0,989.79
0.01,1067.89
0.02,1098.38
0.03,1116.5
0.04,1130.68
0.05,1144.37
0.06,1157.56
0.07,1169.75
0.08,1179.22
0.09,1185.96
0.1,1192.84
0.11,1199.91
0.12,1206.9
0.13,1213.62
0.14,1219.84
0.15,1225.59
0.16,1231.23
0.17,1236.86
0.18,1241.45
0.19,1245.76
0.2,1249.9
0.21,1253.84
0.22,1257.5
0.23,1261.02
0.24,1264.6
0.25,1268.23
0.26,1271.89

File: data/ti-6al-4v/Data/SHPB/Lee1998/Backup/Lee1998-Fig3-773K-1400.csv
# Lee1998 Figure 3
# Temperature: 773 K
# Strain rate: 1400 s^-1
# -----------
# Chemistry (weight %)
# Ti, Bal.
#  Y, 0.0
#  N, 0.008
#  C, 0.014
#  H, 0.0057
# Fe, 0.2
#  O, 0.15
# Al, 6.1
#  V, 4.0
# ----------
# True strain, True stress (MPa)
0.01,877.9
0.02,906.25
0.03,928.52
0.04,944.06
0.05,957.46
0.06,968.47
0.07,978.24
0.08,987.55
0.09,997.15
0.1,1005.02
0.11,1010.3
0.12,1017.51
0.13,1024.71
0.14,1030.97
0.15,1036.5
0.16,1042.18

File: data/ti-6al-4v/Data/SHPB/Lee1998/Backup/Lee1998-Fig3-773K-1700.csv
# Lee1998 Figure 3
# Temperature: 773 K
# Strain rate: 1700 s^-1
# -----------
# Chemistry (weight %)
# Ti, Bal.
#  Y, 0.0
#  N, 0.008
#  C, 0.014
#  H, 0.0057
# Fe, 0.2
#  O, 0.15
# Al, 6.1
#  V, 4.0
# ----------
# True strain, True stress (MPa)
0.01,888.4
0.02,915.62
0.03,933.67
0.04,950.4
0.05,963.63
0.06,973.6
0.07,982.98
0.08,992.11
0.09,1000.76
0.1,1008.49
0.11,1015.94
0.12,1022.85
0.13,1028.83
0.14,1033.88
0.15,1038.5
0.16,1042.98
0.17,1047.43
0.18,1051.86
0.19,1056.29
0.2,1060.72
0.21,1065.14
0.22,1069.56

File: data/ti-6al-4v/Data/SHPB/Lee1998/Backup/Lee1998-Fig3-773K-2000.csv
# Lee1998 Figure 3
# Temperature: 773 K
# Strain rate: 2000 s^-1
# -----------
# Chemistry (weight %)
# Ti, Bal.
#  Y, 0.0
#  N, 0.008
#  C, 0.014
#  H, 0.0057
# Fe, 0.2
#  O, 0.15
# Al, 6.1
#  V, 4.0
# ----------
# True strain, True stress (MPa)
0.01,911.61
0.02,939.59
0.03,958.86
0.04,974.36
0.05,985.89
0.06,997.63
0.07,1005.63
0.08,1013.2
0.09,1020.62
0.1,1027.94
0.11,1035.04
0.12,1039.26
0.13,1044.45
0.14,1050.11
0.15,1056.75
0.16,1061.14
0.17,1065.33
0.18,1069.41
0.19,1073.39
0.2,1077.03
0.21,1081.54
0.22,1084.7
0.23,1087.4
0.24,1092.19
0.25,1095.58
0.26,1098.71
0.27,1101.7
0.28,1104.57
0.29,1106.92

File: data/ti-6al-4v/Data/SHPB/Lee1998/Backup/Lee1998-Fig3-773K-2500.csv
# Lee1998 Figure 3
# Temperature: 773 K
# Strain rate: 2500 s^-1
# -----------
# Chemistry (weight %)
# Ti, Bal.
#  Y, 0.0
#  N, 0.008
#  C, 0.014
#  H, 0.0057
# Fe, 0.2
#  O, 0.15
# Al, 6.1
#  V, 4.0
# ----------
# True strain, True stress (MPa)
0.01,925.29
0.02,951.14
0.03,969.14
0.04,983.55
0.05,995.45
0.06,1005.81
0.07,1014.32
0.08,1022.83
0.09,1030.57
0.1,1036
0.11,1041.25
0.12,1047.47
0.13,1052.79
0.14,1057.37
0.15,1063.81
0.16,1068.63
0.17,1071.62
0.18,1074.9
0.19,1079.2
0.2,1083.23
0.21,1086.51
0.22,1089.89
0.23,1093.83
0.24,1097.9
0.25,1101.47
0.26,1104.19
0.27,1106.46
0.28,1108.93
0.29,1112.15
0.3,1115.28
0.31,1118
0.32,1120.45
0.33,1122.78
0.34,1125.04
0.35,1127.26

File: data/ti-6al-4v/Data/SHPB/Lee1998/Backup/Lee1998-Fig3-973K-1700.csv
# Lee1998 Figure 3
# Temperature: 973 K
# Strain rate: 1700 s^-1
# -----------
# Chemistry (weight %)
# Ti, Bal.
#  Y, 0.0
#  N, 0.008
#  C, 0.014
#  H, 0.0057
# Fe, 0.2
#  O, 0.15
# Al, 6.1
#  V, 4.0
# ----------
# True strain, True stress (MPa)
0,675.91
0.01,734.93
0.02,758.5
0.03,776.04
0.04,787.26
0.05,800.01
0.06,806.41
0.07,814.49
0.08,822.68
0.09,829.91
0.1,834.74
0.11,840.14
0.12,846.41
0.13,850.79
0.14,854.96
0.15,859.08
0.16,863.13
0.17,866.89
0.18,870.44
0.19,873.93

File: data/ti-6al-4v/Data/SHPB/Lee1998/Backup/Lee1998-Fig3-973K-2500.csv
# Lee1998 Figure 3
# Temperature: 973 K
# Strain rate: 2500 s^-1
# -----------
# Chemistry (weight %)
# Ti, Bal.
#  Y, 0.0
#  N, 0.008
#  C, 0.014
#  H, 0.0057
# Fe, 0.2
#  O, 0.15
# Al, 6.1
#  V, 4.0
# ----------
# True strain, True stress (MPa)
0.01,768.2
0.02,787.67
0.03,800.94
0.04,811.92
0.05,819.87
0.06,828.37
0.07,835.16
0.08,841.39
0.09,844.72
0.1,849.94
0.11,854.81
0.12,859.85
0.13,863.03
0.14,866.75
0.15,871.19
0.16,874.31
0.17,877.03
0.18,879.6
0.19,883.07
0.2,886.55
0.21,887.65
0.22,890.93
0.23,892.34
0.24,893.74
0.25,896.77
0.26,900.07
0.27,901.52
0.28,903.78
0.29,906.29
0.3,907.8
0.31,909.39
0.32,910.97
0.33,912.52
0.34,914.47

File: data/ti-6al-4v/Data/SHPB/Lee1998/Backup/Lee1998-Fig3-973K-3300.csv
# Lee1998 Figure 3
# Temperature: 973 K
# Strain rate: 3300 s^-1
# -----------
# Chemistry (weight %)
# Ti, Bal.
#  Y, 0.0
#  N, 0.008
#  C, 0.014
#  H, 0.0057
# Fe, 0.2
#  O, 0.15
# Al, 6.1
#  V, 4.0
# ----------
# True strain, True stress (MPa)
0.01,788.25
0.02,807.41
0.03,820.47
0.04,832.97
0.05,838.99
0.06,845.07
0.07,851.3
0.08,856.56
0.09,862.23
0.1,866.99
0.11,870.54
0.12,874.32
0.13,878.53
0.14,882.31
0.15,884.82
0.16,886.85
0.17,889.4
0.18,892.31
0.19,895.26
0.2,898.1
0.21,900.69
0.22,903
0.23,905.1
0.24,907.09
0.25,909.01
0.26,910.88
0.27,912.67
0.28,914.39
0.29,916.04
0.3,917.6
0.31,919.1
0.32,920.54
0.33,921.95
0.34,923.33
0.35,924.69

File: data/ti-6al-4v/Data/SHPB/Lee1998/Backup/Lee1998-Fig3-973K-800.csv
# Lee1998 Figure 3
# Temperature: 973 K
# Strain rate: 800 s^-1
# -----------
# Chemistry (weight %)
# Ti, Bal.
#  Y, 0.0
#  N, 0.008
#  C, 0.014
#  H, 0.0057
# Fe, 0.2
#  O, 0.15
# Al, 6.1
#  V, 4.0
# ----------
# True strain, True stress (MPa)
0.01,721.02
0.02,747.73
0.03,765.18
0.04,779.85
0.05,791.17
0.06,800.13
0.07,809.09
0.08,816.98
0.09,826.37
