Repository: lanl/impala

# impala

Python tools for modular Bayesian model calibration.  Posterior exploration includes tempering and adaptive MCMC.

## Example

## References


************

Copyright 2020. Triad National Security, LLC. All rights reserved.
This program was produced under U.S. Government contract 89233218CNA000001 for Los Alamos
National Laboratory (LANL), which is operated by Triad National Security, LLC for the U.S.
Department of Energy/National Nuclear Security Administration. All rights in the program are
reserved by Triad National Security, LLC, and the U.S. Department of Energy/National Nuclear
Security Administration. The Government is granted for itself and others acting on its behalf a
nonexclusive, paid-up, irrevocable worldwide license in this material to reproduce, prepare
derivative works, distribute copies to the public, perform publicly and display publicly, and to permit
others to do so.

LANL software release C19112

Authors: Devin Francom, Peter Trubey, others

[build-status-img]: https://github.com/lanl/impala/workflows/Build/badge.svg

File: data/ti-6al-4v/Data/SHPB/Lee1998/Lee1998_Fig3-1173K-1700.Plast.csv
# Lee1998 Figure 3
# Temperature: 1173 K
# Strain rate: 1700 s^-1
# -----------
# Chemistry (weight %)
# Ti, Bal.
#  Y, 0
#  N, 0.008
#  C, 0.014
#  H, 0.0057
# Fe, 0.2
#  O, 0.15
# Al, 6.1
#  V, 4.0
# Mn, 0
# Si, 0
# ----------
Plastic strain, stress (MPa)
0,532.19
0.01,580.33
0.02,598.2
0.03,611.04
0.04,619.4
0.05,626.91
0.06,635.27
0.07,641.48
0.08,645.62
0.09,649.94
0.1,654.62
0.11,659.39
0.12,663.8
0.13,667.49
0.14,670.77
0.15,674.19
0.16,677.75
0.17,680.94
0.18,682.73
0.19,685.12
0.2,688.07

File: data/ti-6al-4v/Data/SHPB/Lee1998/Lee1998_Fig3-1173K-2000.Plast.csv
# Lee1998 Figure 3
# Temperature: 1173 K
# Strain rate: 2000 s^-1
# -----------
# Chemistry (weight %)
# Ti, Bal.
#  Y, 0
#  N, 0.008
#  C, 0.014
#  H, 0.0057
# Fe, 0.2
#  O, 0.15
# Al, 6.1
#  V, 4.0
# Mn, 0
# Si, 0
# ----------
Plastic strain, stress (MPa)
0,547.01
0.01,591.33
0.02,610.89
0.03,620.49
0.04,630.3
0.05,638.78
0.06,644.24
0.07,650.76
0.08,655.42
0.09,659.61
0.1,663.67
0.11,667.64
0.12,671.54
0.13,674.47
0.14,676.6
0.15,678.52
0.16,683.72
0.17,686.32
0.18,688.32
0.19,690.23
0.2,692.18
0.21,694.33
0.22,696.75
0.23,699.4
0.24,702.2

File: data/ti-6al-4v/Data/SHPB/Lee1998/Lee1998_Fig3-1173K-2500.Plast.csv
# Lee1998 Figure 3
# Temperature: 1173 K
# Strain rate: 2500 s^-1
# -----------
# Chemistry (weight %)
# Ti, Bal.
#  Y, 0
#  N, 0.008
#  C, 0.014
#  H, 0.0057
# Fe, 0.2
#  O, 0.15
# Al, 6.1
#  V, 4.0
# Mn, 0
# Si, 0
# ----------
Plastic strain, stress (MPa)
0,572.18
0.01,611.43
0.02,628.21
0.03,639.41
0.04,646.3
0.05,652.89
0.06,659.38
0.07,664.03
0.08,669.26
0.09,672.86
0.1,677.58
0.11,679.41
0.12,682.5
0.13,684.3
0.14,687.7
0.15,691.05
0.16,692.89
0.17,695.94
0.18,697.38
0.19,699.66
0.2,702.26
0.21,703.56
0.22,706.57
0.23,708.25
0.24,709.35
0.25,710.87
0.26,712.21
0.27,712.98
0.28,715.1
0.29,715.68
0.3,717.58

File: data/ti-6al-4v/Data/SHPB/Lee1998/Lee1998_Fig3-1373K-2000.Plast.csv
# Lee1998 Figure 3
# Temperature: 1373 K
# Strain rate: 2000 s^-1
# -----------
# Chemistry (weight %)
# Ti, Bal.
#  Y, 0
#  N, 0.008
#  C, 0.014
#  H, 0.0057
# Fe, 0.2
#  O, 0.15
# Al, 6.1
#  V, 4.0
# Mn, 0
# Si, 0
# ----------
Plastic strain, stress (MPa)
0,394.72
0.01,431.62
0.02,445.86
0.03,456.12
0.04,462.31
0.05,468.55
0.06,474.42
0.07,479.24
0.08,482.98
0.09,486.81
0.1,490.62
0.11,494.37
0.12,497.92
0.13,500.27
0.14,503.73
0.15,505.08
0.16,507.73
0.17,510.61
0.18,512.9
0.19,514.96
0.2,516.83
0.21,518.27
0.22,518.2
0.23,520.42
0.24,522.38

File: data/ti-6al-4v/Data/SHPB/Lee1998/Lee1998_Fig3-298K-1400.Plast.csv
# Lee1998 Figure 3
# Temperature: 298 K
# Strain rate: 1400 s^-1
# -----------
# Chemistry (weight %)
# Ti, Bal.
#  Y, 0
#  N, 0.008
#  C, 0.014
#  H, 0.0057
# Fe, 0.2
#  O, 0.15
# Al, 6.1
#  V, 4.0
# Mn, 0
# Si, 0
# ----------
Plastic strain, stress (MPa)
0,1096.53
0.01,1220.43
0.02,1262.96
0.03,1293.09
0.04,1320.22
0.05,1343.46
0.06,1360.9
0.07,1378.47
0.08,1392.73
0.09,1407.65
0.1,1420.09
0.11,1431.14
0.12,1441.11
0.13,1450.68
0.14,1460.82
0.15,1470.74
0.16,1479.72

File: data/ti-6al-4v/Data/SHPB/Lee1998/Lee1998_Fig3-298K-1700.Plast.csv
# Lee1998 Figure 3
# Temperature: 298 K
# Strain rate: 1700 s^-1
# -----------
# Chemistry (weight %)
# Ti, Bal.
#  Y, 0
#  N, 0.008
#  C, 0.014
#  H, 0.0057
# Fe, 0.2
#  O, 0.15
# Al, 6.1
#  V, 4.0
# Mn, 0
# Si, 0
# ----------
Plastic strain, stress (MPa)
0,1104.37
0.01,1231.16
0.02,1273.82
0.03,1306.44
0.04,1331.61
0.05,1351.79
0.06,1369.06
0.07,1385.43
0.08,1401.3
0.09,1415.85
0.1,1427.38
0.11,1437.18
0.12,1447.87
0.13,1458.71
0.14,1468.94
0.15,1478.53
0.16,1487.55
0.17,1496.05
0.18,1504.04
0.19,1511.58
0.2,1518.83
0.21,1525.9

File: data/ti-6al-4v/Data/SHPB/Lee1998/Lee1998_Fig3-298K-2000.Plast.csv
# Lee1998 Figure 3
# Temperature: 298 K
# Strain rate: 2000 s^-1
# -----------
# Chemistry (weight %)
# Ti, Bal.
#  Y, 0
#  N, 0.008
#  C, 0.014
#  H, 0.0057
# Fe, 0.2
#  O, 0.15
# Al, 6.1
#  V, 4.0
# Mn, 0
# Si, 0
# ----------
Plastic strain, stress (MPa)
0,1147.03
0.01,1247.52
0.02,1288.7
0.03,1320.04
0.04,1344.52
0.05,1364.64
0.06,1382.67
0.07,1398.55
0.08,1412.22
0.09,1425.11
0.1,1438.49
0.11,1449.63
0.12,1459.1
0.13,1469.14
0.14,1478.03
0.15,1487.01
0.16,1496.91
0.17,1506.39
0.18,1511.08
0.19,1518.71
0.2,1526.76
0.21,1534.2
0.22,1540.73
0.23,1546.35
0.24,1551.85
0.25,1557.31

File: data/ti-6al-4v/Data/SHPB/Lee1998/Lee1998_Fig3-573K-1700.Plast.csv
# Lee1998 Figure 3
# Temperature: 573 K
# Strain rate: 1700 s^-1
# -----------
# Chemistry (weight %)
# Ti, Bal.
#  Y, 0
#  N, 0.008
#  C, 0.014
#  H, 0.0057
# Fe, 0.2
#  O, 0.15
# Al, 6.1
#  V, 4.0
# Mn, 0
# Si, 0
# ----------
Plastic strain, stress (MPa)
0,931.63
0.01,1036.08
0.02,1068.28
0.03,1087.52
0.04,1105.68
0.05,1120.36
0.06,1133.01
0.07,1142.28
0.08,1152.35
0.09,1162.25
0.1,1169.83
0.11,1177.83
0.12,1185.13
0.13,1192.42
0.14,1199.82
0.15,1205.17
0.16,1210.32
0.17,1216.19
0.18,1221.86
0.19,1227.05
0.2,1232.08

File: data/ti-6al-4v/Data/SHPB/Lee1998/Lee1998_Fig3-573K-2000.Plast.csv
# Lee1998 Figure 3
# Temperature: 573 K
# Strain rate: 2000 s^-1
# -----------
# Chemistry (weight %)
# Ti, Bal.
#  Y, 0
#  N, 0.008
#  C, 0.014
#  H, 0.0057
# Fe, 0.2
#  O, 0.15
# Al, 6.1
#  V, 4.0
# Mn, 0
# Si, 0
# ----------
Plastic strain, stress (MPa)
0,956.72
0.01,1052.38
0.02,1080.36
0.03,1102.03
0.04,1119.23
0.05,1134.86
0.06,1145.27
0.07,1154.28
0.08,1163.53
0.09,1172.79
0.1,1181.89
0.11,1188.12
0.12,1196.14
0.13,1203.07
0.14,1209.02
0.15,1214.98
0.16,1220.48
0.17,1225.88
0.18,1231.25
0.19,1236.69
0.2,1241.71
0.21,1245.42
0.22,1249.6
0.23,1254.3
0.24,1258.3

File: data/ti-6al-4v/Data/SHPB/Lee1998/Lee1998_Fig3-573K-800.Plast.csv
# Lee1998 Figure 3
# Temperature: 573 K
# Strain rate: 800 s^-1
# -----------
# Chemistry (weight %)
# Ti, Bal.
#  Y, 0
#  N, 0.008
#  C, 0.014
#  H, 0.0057
# Fe, 0.2
#  O, 0.15
# Al, 6.1
#  V, 4.0
# Mn, 0
# Si, 0
# ----------
Plastic strain, stress (MPa)
0,931.38
0.01,1005.83
0.02,1038.1
0.03,1061.12
0.04,1080.41
0.05,1096.19
0.06,1108.2
0.07,1121.03
0.08,1133.48
0.09,1144.15
0.1,1150.94

File: data/ti-6al-4v/Data/SHPB/Lee1998/Lee1998_Fig3-773K-1400.Plast.csv
# Lee1998 Figure 3
# Temperature: 773 K
# Strain rate: 1400 s^-1
# -----------
# Chemistry (weight %)
# Ti, Bal.
#  Y, 0
#  N, 0.008
#  C, 0.014
#  H, 0.0057
# Fe, 0.2
#  O, 0.15
# Al, 6.1
#  V, 4.0
# Mn, 0
# Si, 0
# ----------
Plastic strain, stress (MPa)
0.000537,814.59
0.004745,849.33
0.010688,881.28
0.013826,891
0.023235,914.6
0.026372,922.93
0.032638,932.64
0.052477,960.37
0.082048,989.46
0.097006,1003.31
0.109872,1010.22
0.133174,1026.82
0.157516,1040.63
0.165167,1046.17
0.168295,1046.16

File: data/ti-6al-4v/Data/SHPB/Lee1998/Lee1998_Fig3-773K-1700.Plast.csv
# Lee1998 Figure 3
# Temperature: 773 K
# Strain rate: 1700 s^-1
# -----------
# Chemistry (weight %)
# Ti, Bal.
#  Y, 0
#  N, 0.008
#  C, 0.014
#  H, 0.0057
# Fe, 0.2
#  O, 0.15
# Al, 6.1
#  V, 4.0
# Mn, 0
# Si, 0
# ----------
Plastic strain, stress (MPa)
0.000537,814.59
0.001959,843.78
0.004411,861.84
0.006859,875.74
0.010349,889.63
0.014186,902.12
0.018019,911.84
0.026376,927.1
0.035777,943.75
0.045176,957.62
0.049003,961.78
0.053527,967.32
0.081705,993.63
0.100487,1008.86
0.124137,1025.46
0.157865,1042.02
0.220102,1069.61

File: data/ti-6al-4v/Data/SHPB/Lee1998/Lee1998_Fig3-773K-2000.Plast.csv
# Lee1998 Figure 3
# Temperature: 773 K
# Strain rate: 2000 s^-1
# -----------
# Chemistry (weight %)
# Ti, Bal.
#  Y, 0
#  N, 0.008
#  C, 0.014
#  H, 0.0057
# Fe, 0.2
#  O, 0.15
# Al, 6.1
#  V, 4.0
# Mn, 0
# Si, 0
# ----------
Plastic strain, stress (MPa)
0.000224,846.57
0.006536,897.98
0.019438,938.25
0.028493,956.29
0.041025,975.7
0.053203,989.56
0.063641,1000.65
0.104334,1031.09
0.114419,1036.61
0.140498,1050.42
0.151279,1057.34
0.191262,1073.88
0.202735,1078.01
0.215251,1083.53
0.228113,1086.26
0.238892,1091.78
0.278523,1104.16
0.29069,1106.9

File: data/ti-6al-4v/Data/SHPB/Lee1998/Lee1998_Fig3-773K-2500.Plast.csv
# Lee1998 Figure 3
# Temperature: 773 K
# Strain rate: 2500 s^-1
# -----------
# Chemistry (weight %)
# Ti, Bal.
#  Y, 0
#  N, 0.008
#  C, 0.014
#  H, 0.0057
# Fe, 0.2
#  O, 0.15
# Al, 6.1
#  V, 4.0
# Mn, 0
# Si, 0
# ----------
Plastic strain, stress (MPa)
0.000233,854.91
0.003044,882.7
0.008994,921.6
0.022585,956.31
0.034422,975.73
0.044863,989.59
0.061911,1007.6
0.075476,1018.68
0.088694,1029.75
0.10921,1040.8
0.125207,1050.48
0.142592,1058.76
0.155807,1067.05
0.177361,1073.93
0.197179,1082.2
0.221514,1090.46
0.250023,1101.48
0.277833,1108.33
0.304601,1116.58
0.357438,1128.91

File: data/ti-6al-4v/Data/SHPB/Lee1998/Lee1998_Fig3-773K-800.Plast.csv
# Lee1998 Figure 3
# Temperature: 773 K
# Strain rate: 800 s^-1
# -----------
# Chemistry (weight %)
# Ti, Bal.
#  Y, 0
#  N, 0.008
#  C, 0.014
#  H, 0.0057
# Fe, 0.2
#  O, 0.15
# Al, 6.1
#  V, 4.0
# Mn, 0
# Si, 0
# ----------
Plastic strain, stress (MPa)
0.000147,775.67
0.002269,809.03
0.006123,838.21
0.010316,859.04
0.016591,877.09
0.021469,888.2
0.029131,903.46
0.034702,913.17
0.042359,924.27
0.047929,932.59
0.055583,940.9
0.061499,947.83
0.069153,956.15

File: data/ti-6al-4v/Data/SHPB/Lee1998/Lee1998_Fig3-973K-1700.Plast.csv
# Lee1998 Figure 3
# Temperature: 973 K
# Strain rate: 1700 s^-1
# -----------
# Chemistry (weight %)
# Ti, Bal.
#  Y, 0
#  N, 0.008
#  C, 0.014
#  H, 0.0057
# Fe, 0.2
#  O, 0.15
# Al, 6.1
#  V, 4.0
# Mn, 0
# Si, 0
# ----------
Plastic strain, stress (MPa)
0,671.42
0.002154,703.38
0.0046,715.88
0.008437,728.38
0.011927,742.27
0.016455,751.98
0.020982,760.31
0.024812,767.25
0.029687,775.57
0.034211,781.11
0.039429,786.66
0.042909,790.82
0.047782,797.75
0.052652,801.9
0.05752,804.67
0.066563,811.58
0.076303,819.89
0.081868,824.04
0.09404,832.34
0.104471,836.47
0.114556,843.39
0.128812,850.29
0.152107,859.94
0.169838,866.83
0.197303,876.46

File: data/ti-6al-4v/Data/SHPB/Lee1998/Lee1998_Fig3-973K-2000.Plast.csv
# Lee1998 Figure 3
# Temperature: 973 K
# Strain rate: 2000 s^-1
# -----------
# Chemistry (weight %)
# Ti, Bal.
#  Y, 0
#  N, 0.008
#  C, 0.014
#  H, 0.0057
# Fe, 0.2
#  O, 0.15
# Al, 6.1
#  V, 4.0
# Mn, 0
# Si, 0
# ----------
Plastic strain, stress (MPa)
0.000762,702
0.005661,732.56
0.010549,753.4
0.01856,770.05
0.024128,776.98
0.033526,790.85
0.047096,806.09
0.059616,814.39
0.071442,824.08
0.11004,844.8
0.15698,866.87
0.179576,873.75
0.193483,879.26
0.209472,881.98
0.249102,892.97

File: data/ti-6al-4v/Data/SHPB/Lee1998/Lee1998_Fig3-973K-2500.Plast.csv
# Lee1998 Figure 3
# Temperature: 973 K
# Strain rate: 2500 s^-1
# -----------
# Chemistry (weight %)
# Ti, Bal.
#  Y, 0
#  N, 0.008
#  C, 0.014
#  H, 0.0057
# Fe, 0.2
#  O, 0.15
# Al, 6.1
#  V, 4.0
# Mn, 0
# Si, 0
# ----------
Plastic strain, stress (MPa)
0.001133,722.85
0.005682,752.02
0.012309,774.24
0.020317,788.11
0.02867,799.21
0.036673,808.91
0.045022,815.83
0.05337,822.75
0.061718,829.67
0.070064,835.2
0.078411,840.74
0.087102,843.49
0.095447,847.63
0.103792,851.77
0.112137,855.91
0.120482,860.05
0.129173,862.8
0.137517,865.55
0.145862,869.69
0.154206,872.44
0.162897,875.19
0.173673,877.94
0.187578,882.06
0.198008,886.19
0.209478,887.54
0.217127,890.3
0.225816,891.66
0.234158,893.02
0.243543,894.38
0.250844,897.13
0.259188,899.88
0.26753,901.24
0.276219,902.6
0.28491,905.35
0.293252,906.71
0.301594,908.07
0.310284,909.43
0.318973,910.79
0.327316,912.16
0.336005,913.52
0.346434,916.26

File: data/ti-6al-4v/Data/SHPB/Lee1998/Lee1998_Fig3-973K-3300.Plast.csv
# Lee1998 Figure 3
# Temperature: 973 K
# Strain rate: 3300 s^-1
# -----------
# Chemistry (weight %)
# Ti, Bal.
#  Y, 0
#  N, 0.008
#  C, 0.014
#  H, 0.0057
# Fe, 0.2
#  O, 0.15
# Al, 6.1
#  V, 4.0
# Mn, 0
# Si, 0
# ----------
Plastic strain, stress (MPa)
0.000454,738.14
0.003261,763.15
0.006057,777.04
0.009195,786.76
0.012329,792.31
0.015118,800.64
0.018598,804.8
0.021731,810.35
0.030779,821.44
0.042262,835.3
0.050955,839.44
0.066257,849.12
0.081557,857.41
0.096857,865.69
0.115631,872.58
0.135796,880.85
0.150744,884.97
0.16882,889.07
0.202192,898.69
0.239039,906.9
0.292568,916.45
0.359303,925.95

File: data/ti-6al-4v/Data/SHPB/Lee1998/Lee1998_Fig3-973K-800.Plast.csv
# Lee1998 Figure 3
# Temperature: 973 K
# Strain rate: 800 s^-1
# -----------
# Chemistry (weight %)
# Ti, Bal.
#  Y, 0
#  N, 0.008
#  C, 0.014
#  H, 0.0057
# Fe, 0.2
#  O, 0.15
# Al, 6.1
#  V, 4.0
# Mn, 0
# Si, 0
# ----------
Plastic strain, stress (MPa)
1.8e-05,656.13
0.00318,688.09
0.006327,706.15
0.010516,722.81
0.01714,742.25
0.022711,751.96
0.030371,765.84
0.035941,774.16
0.043946,785.25
0.049512,790.79
0.05786,797.71
0.062732,803.26
0.071427,810.18
0.078384,815.71
0.084993,821.25
0.090559,826.79
0.099252,830.93
