Repository: lanl/impala

# impala

Python tools for modular Bayesian model calibration.  Posterior exploration includes tempering and adaptive MCMC.

## Example

## References


************

Copyright 2020. Triad National Security, LLC. All rights reserved.
This program was produced under U.S. Government contract 89233218CNA000001 for Los Alamos
National Laboratory (LANL), which is operated by Triad National Security, LLC for the U.S.
Department of Energy/National Nuclear Security Administration. All rights in the program are
reserved by Triad National Security, LLC, and the U.S. Department of Energy/National Nuclear
Security Administration. The Government is granted for itself and others acting on its behalf a
nonexclusive, paid-up, irrevocable worldwide license in this material to reproduce, prepare
derivative works, distribute copies to the public, perform publicly and display publicly, and to permit
others to do so.

LANL software release C19112

Authors: Devin Francom, Peter Trubey, others

[build-status-img]: https://github.com/lanl/impala/workflows/Build/badge.svg

File: data/ti-6al-4v/Data/SHPB/Nemat-Nasser2001/Backup/NN2001-Fig1a-798K-3100.csv
# Nemat-Nasser2001 Figure 1a Commercial Ti64
# Temperature: 798 K
# Strain rate: 3100 s^-1
# -----------
# Chemistry (weight %)
# Ti, Bal.
#  Y, <0.001
#  N, 0.01
#  C, 0.01
#  H, 0.0006
# Fe, 0.21
#  O, 0.19
# Al, 6.21
#  V, 3.61
# ----------
# True Strain, True Stress (MPa)
3.1e-05,0.000557101
0.004622,382.34
0.00659,498.7
0.007901,590.13
0.008885,662.86
0.010197,735.58
0.011836,783.38
0.014787,816.62
0.017411,804.16
0.018273,785.11
0.022536,749.48
0.024953,737.66
0.028504,753.93
0.03362,789.56
0.035774,795.84
0.041294,789.56
0.048968,802.92
0.057494,802.92
0.065168,802.92
0.071989,807.38
0.080515,807.38
0.089042,807.38
0.097568,811.83
0.106094,816.28
0.113768,825.19
0.122294,825.19
0.130821,834.1
0.139347,834.1
0.147021,843.01
0.155547,847.46
0.164074,851.91
0.1726,856.37
0.180274,860.82
0.1888,865.27
0.197326,869.73
0.205853,874.18
0.214379,878.63
0.222053,883.09
0.230579,887.54
0.239106,891.99
0.247632,891.99
0.256158,891.99
0.264685,891.99
0.273211,896.45
0.281738,896.45
0.289411,900.9
0.297938,900.9
0.305611,905.36
0.314138,905.36
0.321811,900.9
0.330338,905.36
0.338864,909.81
0.347391,914.26
0.355064,909.81
0.363591,914.26
0.372117,914.26
0.379791,914.26
0.388317,914.26
0.396843,914.26
0.404517,914.26
0.413044,914.26
0.42157,914.26
0.430096,914.26
0.43777,914.26
0.446296,909.81
0.454823,909.81
0.462496,905.36
0.471023,905.36
0.476486,899.74

File: data/ti-6al-4v/Data/SHPB/Nemat-Nasser2001/Backup/NN2001-Fig1b-296K-2000.csv
# Nemat-Nasser2001 Figure 1b Commercial Ti64
# Temperature: 296 K
# Strain rate: 2000 s^-1
# -----------
# Chemistry (weight %)
# Ti, Bal.
#  Y, <0.001
#  N, 0.01
#  C, 0.01
#  H, 0.0006
# Fe, 0.21
#  O, 0.19
# Al, 6.21
#  V, 3.61
# ----------
# True Strain, True Stress (MPa)
-6.93889e-18,0
0.002121,252.75
0.00355,356.06
0.005222,459.36
0.006403,586.66
0.007351,678.9
0.009715,926.11
0.011619,1070
0.013049,1173.31
0.014726,1254.48
0.016165,1319.04
0.018818,1376.21
0.021733,1350.35
0.023193,1330.04
0.026109,1300.5
0.029498,1318.92
0.032405,1329.96
0.035315,1326.24
0.038707,1335.44
0.042098,1344.63
0.046948,1340.9
0.051311,1340.86
0.056157,1351.88
0.06052,1355.53
0.065368,1355.49
0.069732,1355.45
0.074578,1366.47
0.078939,1377.5
0.083785,1384.84
0.088148,1388.49
0.092997,1388.44
0.097362,1381.02
0.102211,1380.98
0.106574,1380.94
0.110937,1384.59
0.115298,1395.62
0.120147,1395.57
0.124997,1388.15
0.129118,1388.11

File: data/ti-6al-4v/Data/SHPB/Nemat-Nasser2001/Backup/NN2001-Fig1b-598K-1e-3.csv
# Nemat-Nasser2001 Figure 1b Commercial Ti64
# Temperature: 598 K
# Strain rate: 1e-3 s^-1
# -----------
# Chemistry (weight %)
# Ti, Bal.
#  Y, <0.001
#  N, 0.01
#  C, 0.01
#  H, 0.0006
# Fe, 0.21
#  O, 0.19
# Al, 6.21
#  V, 3.61
# ----------
# True Strain, True Stress (MPa)
6.93889e-18,0
0.00096,38.74
0.002166,64.56
0.004098,97.75
0.005544,130.95
0.00699,167.83
0.00795,204.72
0.008426,241.62
0.009145,278.51
0.010105,317.25
0.010822,359.68
0.011782,398.42
0.012742,440.84
0.013702,477.73
0.014663,514.62
0.015625,547.83
0.017555,584.71
0.02143,603.12
0.025305,617.85
0.029664,636.26
0.03354,647.29
0.038387,654.63
0.042747,669.35
0.047594,676.68
0.051955,684.02
0.056316,695.05
0.061163,702.39
0.065525,709.73
0.069886,720.76
0.074733,724.4
0.079096,728.05
0.083457,739.08
0.088304,746.42
0.092667,750.07
0.097029,757.41
0.10139,764.75
0.106237,772.08
0.111084,779.42
0.115447,783.07
0.120293,790.4
0.124655,797.74
0.129503,801.39
0.133381,801.35
0.138227,812.38
0.142589,819.72
0.147437,823.36
0.151799,830.7
0.156645,838.04
0.161493,841.68
0.165855,849.02
0.170702,852.67
0.175065,856.32
0.179427,863.66
0.184274,870.99
0.189121,874.64
0.193484,878.29
0.198331,885.62
0.202208,892.97
0.206571,896.62
0.211418,900.26
0.21578,907.6
0.220143,911.25
0.22499,914.9
0.229351,925.93
0.233714,929.58
0.238562,933.22
0.242923,940.56
0.247285,947.9
0.252133,951.55
0.256011,955.2
0.260858,958.85
0.26522,966.19
0.269584,966.15
0.271038,969.82
0.275884,977.16
0.280247,980.81
0.285094,988.14
0.289457,988.1
0.293819,995.44
0.298182,999.09
0.303031,999.05
0.307392,1006.39
0.31224,1010.03
0.317088,1013.68
0.321449,1021.02
0.326297,1024.67
0.331145,1028.31
0.335507,1031.96
0.340354,1039.3
0.345202,1042.94
0.35005,1042.9
0.354413,1046.55
0.358775,1053.89
0.363622,1057.53
0.36847,1061.18
0.372349,1061.14
0.376711,1068.48
0.381073,1075.82
0.385921,1075.78
0.390769,1079.42

File: data/ti-6al-4v/Data/SHPB/Nemat-Nasser2001/Backup/NN2001-Fig1c-296K-1e-2.csv
# Nemat-Nasser2001 Figure 1c RS-HIP Ti64
# Temperature: 296 K
# Strain rate: 1e-2 s^-1
# -----------
# Chemistry (weight %)
# Ti, Bal.
#  Y, <0.005
#  N, 0.008
#  C, 0.01
#  H, 0.002
# Fe, 0.19
#  O, 0.2
# Al, 6.33
#  V, 4.13
# ----------
# True Strain, True Stress (MPa)
0,2.27374e-13
0.000872,192.49
0.001768,239.76
0.00206,295.48
0.002952,368.09
0.003846,432.24
0.004739,499.78
0.005325,596.02
0.00621,709.15
0.007402,793.57
0.008594,874.61
0.009489,926.95
0.010989,969.16
0.012789,1018.11
0.016098,1058.62
0.020313,1082.23
0.024529,1102.46
0.028746,1119.32
0.034169,1129.41
0.039591,1146.26
0.045014,1156.36
0.050437,1169.83
0.05586,1179.92
0.061285,1183.26
0.066707,1196.74
0.072131,1203.45
0.077554,1213.55
0.082979,1216.89
0.088402,1230.36
0.093826,1233.7
0.099853,1240.41
0.105879,1250.5
0.111303,1253.84
0.11733,1260.56
0.122753,1270.65
0.12878,1273.99
0.134807,1277.33
0.14023,1287.42
0.145052,1290.77
0.151079,1297.48
0.156503,1304.2
0.161927,1307.54
0.167954,1314.25
0.173981,1317.59
0.179405,1320.93
0.18483,1324.27
0.190857,1327.6
0.196883,1337.69
0.20291,1337.65
0.208335,1340.99
0.213759,1347.71
0.219786,1351.05
0.225813,1354.38
0.231237,1357.73
0.236661,1364.44
0.242689,1364.4
0.248716,1367.74
0.254141,1371.08
0.259565,1371.04
0.265593,1371
0.271018,1374.34
0.277045,1374.3
0.28247,1377.64
0.288497,1377.6
0.293921,1384.32
0.299347,1380.9
0.304772,1380.87
0.310197,1377.45
0.316225,1377.41
0.32105,1363.87
0.321956,1348.67

File: data/ti-6al-4v/Data/SHPB/Nemat-Nasser2001/Backup/NN2001-Fig1c-500K-1e-2.csv
# Nemat-Nasser2001 Figure 1c RS-HIP Ti64
# Temperature: 500 K
# Strain rate: 1e-2 s^-1
# -----------
# Chemistry (weight %)
# Ti, Bal.
#  Y, <0.005
#  N, 0.008
#  C, 0.01
#  H, 0.002
# Fe, 0.19
#  O, 0.2
# Al, 6.33
#  V, 4.13
# ----------
# True Strain, True Stress (MPa)
0,2.27374e-13
0.000592,64.16
0.001787,128.32
0.002683,173.9
0.004784,229.61
0.005676,302.21
0.006569,366.37
0.007462,432.22
0.008358,481.18
0.009555,533.52
0.010452,577.42
0.010746,623
0.012549,653.39
0.014351,687.15
0.016155,717.53
0.019164,747.9
0.022776,771.52
0.026991,798.5
0.03181,815.36
0.03663,832.21
0.042052,849.06
0.047475,862.53
0.052898,872.63
0.058321,882.72
0.064347,892.81
0.06977,902.91
0.075194,913
0.080014,923.1
0.085438,929.82
0.090862,936.53
0.096888,943.25
0.102312,953.34
0.108339,956.68
0.113762,966.77
0.119186,973.49
0.124007,980.21
0.129431,983.55
0.134855,993.65
0.139676,1000.37
0.145703,1003.71
0.151127,1010.42
0.156551,1017.14
0.161974,1023.86
0.167398,1030.58
0.172822,1037.29
0.177643,1044.02
0.183671,1043.98
0.189095,1050.69
0.195121,1057.41
0.201148,1064.12
0.206572,1067.46
0.211996,1074.18
0.218023,1077.51
0.22405,1084.23
0.229474,1090.95
0.235501,1094.28
0.240925,1101
0.246349,1107.72
0.252376,1111.05
0.258403,1114.39
0.263827,1121.11
0.269252,1121.07
0.275279,1124.41
0.280703,1131.12
0.286127,1134.47
0.292154,1141.18
0.296976,1141.15
0.303003,1144.48
0.308427,1151.2
0.313249,1151.17
0.319276,1154.5
0.325303,1161.22
0.330124,1164.56
0.336153,1161.14
0.341577,1167.86
0.347001,1171.2
0.353029,1171.16

File: data/ti-6al-4v/Data/SHPB/Nemat-Nasser2001/Backup/NN2001-Fig1d-600K-1e-2.csv
# Nemat-Nasser2001 Figure 1d RS-MIL-HIP Ti64
# Temperature: 600 K
# Strain rate: 1e-2 s^-1
# -----------
# Chemistry (weight %)
# Ti, Bal.
#  Y, <0.005
#  N, 0.008
#  C, 0.02
#  H, 0.002
# Fe, 0.19
#  O, 0.28
# Al, 6.33
#  V, 4.13
# ----------
# True Strain, True Stress (MPa)
6.93889e-18,4.54747e-13
0.003341,121.73
0.005469,247.91
0.006871,374.09
0.008277,489.21
0.010178,577.75
0.012578,630.86
0.014984,670.68
0.017391,706.08
0.020768,737.04
0.024633,759.14
0.028498,781.23
0.032848,803.33
0.037199,820.99
0.04155,838.65
0.045903,851.89
0.05074,865.12
0.055093,878.36
0.059933,887.16
0.064286,900.4
0.069125,909.2
0.073479,918.01
0.077832,931.24
0.082671,940.04
0.087025,953.28
0.090413,957.67
0.095252,966.47
0.099606,975.28
0.104447,979.66
0.108318,988.47
0.113159,992.84
0.116062,997.24
0.120902,1006.04
0.12526,1005.99
0.130097,1019.22
0.134938,1023.6
0.139295,1027.98
0.144135,1032.35
0.148008,1036.74
0.152847,1045.54
0.157203,1049.92
0.162044,1054.29
0.166399,1063.1
0.170273,1063.06
0.17463,1067.44
0.178986,1071.82
0.183825,1080.62
0.188184,1080.57
0.191572,1084.96
0.196413,1089.34
0.201254,1093.71
0.20561,1098.09
0.210451,1102.47
0.215292,1106.84
0.21965,1106.79
0.224491,1111.17
0.228848,1115.55
0.233688,1119.92
0.238529,1124.3
0.242888,1124.25
0.246276,1128.64
0.251117,1133.01
0.255959,1132.96
0.267578,1141.69
0.272419,1146.06
0.276777,1146.01
0.281136,1145.97
0.285492,1150.35
0.290335,1150.29
0.29469,1159.1
0.299532,1159.05
0.304375,1158.99
0.308731,1163.37
0.31309,1163.32
0.315025,1167.73
0.319866,1172.1
0.324709,1172.05
0.329065,1176.43
0.332941,1171.96
0.337782,1176.33
0.34214,1176.29
0.346979,1185.09
