Repository: lanl/impala

# impala

Python tools for modular Bayesian model calibration.  Posterior exploration includes tempering and adaptive MCMC.

## Example

## References


************

Copyright 2020. Triad National Security, LLC. All rights reserved.
This program was produced under U.S. Government contract 89233218CNA000001 for Los Alamos
National Laboratory (LANL), which is operated by Triad National Security, LLC for the U.S.
Department of Energy/National Nuclear Security Administration. All rights in the program are
reserved by Triad National Security, LLC, and the U.S. Department of Energy/National Nuclear
Security Administration. The Government is granted for itself and others acting on its behalf a
nonexclusive, paid-up, irrevocable worldwide license in this material to reproduce, prepare
derivative works, distribute copies to the public, perform publicly and display publicly, and to permit
others to do so.

LANL software release C19112

Authors: Devin Francom, Peter Trubey, others

[build-status-img]: https://github.com/lanl/impala/workflows/Build/badge.svg

File: data/ti-6al-4v/Data/SHPB/Nemat-Nasser2001/NN2001_Fig1a-296K-1900.Plast.csv
# Nemat-Nasser2001 Figure 1a Commercial Ti64
# Temperature: 296 K
# Strain rate: 1900 s^-1
# -----------
# Chemistry (weight %)
# Ti, Bal.
#  Y, <0.001
#  N, 0.01
#  C, 0.01
#  H, 0.0006
# Fe, 0.21
#  O, 0.19
# Al, 6.21
#  V, 3.61
# Mn, 0
# Si, 0
# ----------
Plastic strain, stress (MPa)
0.0, 1334.03
0.001451, 1337.36
0.002623, 1354.8
0.006567, 1337.36
0.008197, 1319.48
0.012535, 1337.36
0.016067, 1352.73
0.019357, 1350.72
0.02703, 1364.08
0.035557, 1355.17
0.044083, 1364.08
0.050904, 1341.81
0.057725, 1368.53
0.066252, 1368.53
0.073925, 1372.98
0.082452, 1381.89
0.090125, 1386.35
0.098652, 1399.71
0.106325, 1408.61
0.114852, 1417.52
0.123378, 1421.97
0.131052, 1435.33
0.139578, 1444.24
0.148105, 1448.7
0.155778, 1453.15
0.164305, 1462.06
0.171978, 1470.96
0.180505, 1479.87
0.189031, 1484.32
0.196705, 1488.78
0.205231, 1493.23
0.213758, 1497.69
0.221431, 1502.14
0.229105, 1506.59
0.237632, 1506.59
0.246158, 1511.05
0.254684, 1511.05
0.262358, 1511.05
0.270884, 1515.5
0.276101, 1506.49

File: data/ti-6al-4v/Data/SHPB/Nemat-Nasser2001/NN2001_Fig1a-296K-1900.csv
# Nemat-Nasser2001 Figure 1a Commercial Ti64
# Temperature: 296 K
# Strain rate: 1900 s^-1
# -----------
# Chemistry (weight %)
# Ti, Bal.
#  Y, <0.001
#  N, 0.01
#  C, 0.01
#  H, 0.0006
# Fe, 0.21
#  O, 0.19
# Al, 6.21
#  V, 3.61
# Mn, 0
# Si, 0
# ----------
True strain, stress (MPa)
3.1e-05,0.000557101
0.002327,816.62
0.003966,1084.67
0.004622,1201.04
0.005606,1267.53
0.00659,1334.03
0.008041,1337.36
0.009213,1354.8
0.013157,1337.36
0.014787,1319.48
0.019125,1337.36
0.022657,1352.73
0.025947,1350.72
0.03362,1364.08
0.042147,1355.17
0.050673,1364.08
0.057494,1341.81
0.064315,1368.53
0.072842,1368.53
0.080515,1372.98
0.089042,1381.89
0.096715,1386.35
0.105242,1399.71
0.112915,1408.61
0.121442,1417.52
0.129968,1421.97
0.137642,1435.33
0.146168,1444.24
0.154695,1448.7
0.162368,1453.15
0.170895,1462.06
0.178568,1470.96
0.187095,1479.87
0.195621,1484.32
0.203295,1488.78
0.211821,1493.23
0.220348,1497.69
0.228021,1502.14
0.235695,1506.59
0.244222,1506.59
0.252748,1511.05
0.261274,1511.05
0.268948,1511.05
0.277474,1515.5
0.282691,1506.49

File: data/ti-6al-4v/Data/SHPB/Nemat-Nasser2001/NN2001_Fig1a-598K-2700.Plast.csv
# Nemat-Nasser2001 Figure 1a Commercial Ti64
# Temperature: 598 K
# Strain rate: 2700 s^-1
# -----------
# Chemistry (weight %)
# Ti, Bal.
#  Y, <0.001
#  N, 0.01
#  C, 0.01
#  H, 0.0006
# Fe, 0.21
#  O, 0.19
# Al, 6.21
#  V, 3.61
# Mn, 0
# Si, 0
# ----------
Plastic strain, stress (MPa)
0.0, 984.93
0.001845, 989.97
0.006961, 954.35
0.009182, 939.22
0.01293, 954.35
0.018046, 985.52
0.026572, 989.97
0.034246, 1003.34
0.041919, 1003.34
0.050446, 1003.34
0.058119, 1003.34
0.066646, 1007.79
0.075172, 1012.24
0.082846, 1021.15
0.091372, 1021.15
0.099046, 1034.51
0.107572, 1038.96
0.116099, 1043.42
0.123772, 1047.87
0.132299, 1056.78
0.140825, 1061.23
0.149352, 1061.23
0.157025, 1070.14
0.165552, 1074.59
0.174078, 1083.5
0.181752, 1087.95
0.189425, 1083.5
0.197952, 1083.5
0.206478, 1092.41
0.214152, 1096.86
0.222678, 1096.86
0.231205, 1096.86
0.239731, 1096.86
0.248257, 1096.86
0.256784, 1101.31
0.26531, 1101.31
0.273837, 1105.77
0.28151, 1110.22
0.290037, 1110.22
0.298563, 1110.22
0.307089, 1110.22
0.315616, 1110.22
0.323289, 1105.77
0.331816, 1105.77
0.340342, 1105.77
0.348869, 1105.77
0.357395, 1105.77
0.365921, 1105.77
0.374448, 1101.31
0.382974, 1096.86

File: data/ti-6al-4v/Data/SHPB/Nemat-Nasser2001/NN2001_Fig1a-598K-2700.csv
# Nemat-Nasser2001 Figure 1a Commercial Ti64
# Temperature: 598 K
# Strain rate: 2700 s^-1
# -----------
# Chemistry (weight %)
# Ti, Bal.
#  Y, <0.001
#  N, 0.01
#  C, 0.01
#  H, 0.0006
# Fe, 0.21
#  O, 0.19
# Al, 6.21
#  V, 3.61
# Mn, 0
# Si, 0
# ----------
True strain, stress (MPa)
3.1e-05,0.000557101
0.001671,419.74
0.002327,565.19
0.003639,664.93
0.004294,775.06
0.005934,868.57
0.007246,951.69
0.007901,984.93
0.009746,989.97
0.014862,954.35
0.017083,939.22
0.020831,954.35
0.025947,985.52
0.034473,989.97
0.042147,1003.34
0.04982,1003.34
0.058347,1003.34
0.06602,1003.34
0.074547,1007.79
0.083073,1012.24
0.090747,1021.15
0.099273,1021.15
0.106947,1034.51
0.115473,1038.96
0.124,1043.42
0.131673,1047.87
0.1402,1056.78
0.148726,1061.23
0.157253,1061.23
0.164926,1070.14
0.173453,1074.59
0.181979,1083.5
0.189653,1087.95
0.197326,1083.5
0.205853,1083.5
0.214379,1092.41
0.222053,1096.86
0.230579,1096.86
0.239106,1096.86
0.247632,1096.86
0.256158,1096.86
0.264685,1101.31
0.273211,1101.31
0.281738,1105.77
0.289411,1110.22
0.297938,1110.22
0.306464,1110.22
0.31499,1110.22
0.323517,1110.22
0.33119,1105.77
0.339717,1105.77
0.348243,1105.77
0.35677,1105.77
0.365296,1105.77
0.373822,1105.77
0.382349,1101.31
0.390875,1096.86
0.399401,1092.41
0.407075,1087.95
0.414749,1079.05
0.422423,1061.23
0.429244,1034.51

File: data/ti-6al-4v/Data/SHPB/Nemat-Nasser2001/NN2001_Fig1a-77K-1900.Plast.csv
# Nemat-Nasser2001 Figure 1a Commercial Ti64
# Temperature: 77 K
# Strain rate: 1900 s^-1
# -----------
# Chemistry (weight %)
# Ti, Bal.
#  Y, <0.001
#  N, 0.01
#  C, 0.01
#  H, 0.0006
# Fe, 0.21
#  O, 0.19
# Al, 6.21
#  V, 3.61
# Mn, 0
# Si, 0
# ----------
Plastic strain, stress (MPa)
0.0, 1764.9
0.002811, 1778.7
0.006821, 1764.9
0.010025, 1753.77
0.013643, 1769.36
0.019611, 1791.62
0.022814, 1801.56
0.026432, 1791.62
0.030684, 1795.32
0.034106, 1791.62
0.03757, 1778.7
0.04178, 1778.26
0.04544, 1780.78
0.050306, 1782.72
0.057127, 1796.08
0.064801, 1791.62
0.070769, 1804.98
0.07759, 1818.34
0.08151, 1816.1
0.085264, 1822.8
0.08774, 1816.1
0.09038, 1836.16
0.095496, 1845.07
0.101464, 1845.07
0.108285, 1853.97
0.112334, 1855.58
0.116812, 1858.43
0.123633, 1867.33
0.129601, 1880.7
0.134717, 1880.7
0.139833, 1885.15
0.144949, 1880.7
0.15177, 1871.79

File: data/ti-6al-4v/Data/SHPB/Nemat-Nasser2001/NN2001_Fig1a-77K-1900.csv
# Nemat-Nasser2001 Figure 1a Commercial Ti64
# Temperature: 77 K
# Strain rate: 1900 s^-1
# -----------
# Chemistry (weight %)
# Ti, Bal.
#  Y, <0.001
#  N, 0.01
#  C, 0.01
#  H, 0.0006
# Fe, 0.21
#  O, 0.19
# Al, 6.21
#  V, 3.61
# Mn, 0
# Si, 0
# ----------
True strain, stress (MPa)
3.1e-05,0.000557101
0.001999,816.62
0.002327,935.06
0.003311,1024.42
0.003966,1147.01
0.004622,1252.99
0.005934,1396.36
0.006918,1496.1
0.007901,1581.3
0.009213,1674.8
0.010853,1732.99
0.012304,1764.9
0.015115,1778.7
0.019125,1764.9
0.022329,1753.77
0.025947,1769.36
0.031915,1791.62
0.035118,1801.56
0.038736,1791.62
0.042988,1795.32
0.04641,1791.62
0.049874,1778.7
0.054084,1778.26
0.057744,1780.78
0.06261,1782.72
0.069431,1796.08
0.077105,1791.62
0.083073,1804.98
0.089894,1818.34
0.093814,1816.1
0.097568,1822.8
0.100044,1816.1
0.102684,1836.16
0.1078,1845.07
0.113768,1845.07
0.120589,1853.97
0.124638,1855.58
0.129116,1858.43
0.135937,1867.33
0.141905,1880.7
0.147021,1880.7
0.152137,1885.15
0.157253,1880.7
0.164074,1871.79

File: data/ti-6al-4v/Data/SHPB/Nemat-Nasser2001/NN2001_Fig1a-798K-3100.Plast.csv
# Nemat-Nasser2001 Figure 1a Commercial Ti64
# Temperature: 798 K
# Strain rate: 3100 s^-1
# -----------
# Chemistry (weight %)
# Ti, Bal.
#  Y, <0.001
#  N, 0.01
#  C, 0.01
#  H, 0.0006
# Fe, 0.21
#  O, 0.19
# Al, 6.21
#  V, 3.61
# Mn, 0
# Si, 0
# ----------
Plastic strain, stress (MPa)
0.0, 783.38
0.002951, 816.62
0.005575, 804.16
0.006437, 785.11
0.0107, 749.48
0.013117, 737.66
0.016668, 753.93
0.021784, 789.56
0.023938, 795.84
0.029458, 789.56
0.037132, 802.92
0.045658, 802.92
0.053332, 802.92
0.060153, 807.38
0.068679, 807.38
0.077206, 807.38
0.085732, 811.83
0.094258, 816.28
0.101932, 825.19
0.110458, 825.19
0.118985, 834.1
0.127511, 834.1
0.135185, 843.01
0.143711, 847.46
0.152238, 851.91
0.160764, 856.37
0.168438, 860.82
0.176964, 865.27
0.18549, 869.73
0.194017, 874.18
0.202543, 878.63
0.210217, 883.09
0.218743, 887.54
0.22727, 891.99
0.235796, 891.99
0.244322, 891.99
0.252849, 891.99
0.261375, 896.45
0.269902, 896.45
0.277575, 900.9
0.286102, 900.9
0.293775, 905.36
0.302302, 905.36
0.309975, 900.9
0.318502, 905.36
0.327028, 909.81
0.335555, 914.26
0.343228, 909.81
0.351755, 914.26
0.360281, 914.26
0.367955, 914.26
0.376481, 914.26
0.385007, 914.26
0.392681, 914.26
0.401208, 914.26
0.409734, 914.26
0.41826, 914.26
0.425934, 914.26
0.43446, 909.81
0.442987, 909.81
0.45066, 905.36
0.459187, 905.36

File: data/ti-6al-4v/Data/SHPB/Nemat-Nasser2001/NN2001_Fig1a-998K-3700.Plast.csv
# Nemat-Nasser2001 Figure 1a Commercial Ti64
# Temperature: 998 K
# Strain rate: 3700 s^-1
# -----------
# Chemistry (weight %)
# Ti, Bal.
#  Y, <0.001
#  N, 0.01
#  C, 0.01
#  H, 0.0006
# Fe, 0.21
#  O, 0.19
# Al, 6.21
#  V, 3.61
# Mn, 0
# Si, 0
# ----------
Plastic strain, stress (MPa)
0.0, 619.22
0.002951, 646.23
0.005574, 633.77
0.00787, 612.99
0.010493, 588.05
0.0141, 569.35
0.018691, 583.9
0.022702, 611.42
0.025905, 629.61
0.029523, 624.78
0.033775, 610.91
0.037197, 615.87
0.040989, 631.69
0.044871, 633.69
0.053397, 629.23
0.061071, 633.69
0.068745, 633.69
0.076418, 633.69
0.084945, 629.23
0.093471, 633.69
0.101145, 638.14
0.109671, 642.59
0.118197, 647.05
0.126724, 647.05
0.13525, 651.5
0.142924, 655.95
0.15145, 655.95
0.159977, 660.41
0.16765, 669.31
0.175324, 664.86
0.18385, 669.31
0.192377, 673.77
0.200051, 669.31
0.208577, 673.77
0.217103, 678.22
0.22563, 678.22
0.234156, 678.22
0.242682, 678.22
0.251209, 678.22
0.258883, 687.13
0.267409, 687.13
0.275935, 687.13
0.284462, 687.13
0.292988, 687.13
0.301514, 682.68
0.310041, 682.68
0.318567, 687.13
0.327093, 687.13
0.33562, 687.13
0.343294, 687.13
0.350967, 687.13
0.359494, 691.58
0.367167, 687.13
0.375694, 687.13
0.38422, 687.13
0.392746, 687.13
0.401273, 687.13
0.409799, 687.13
0.418326, 687.13
0.426852, 687.13
0.435378, 687.13
0.443905, 687.13
0.452431, 687.13
0.460957, 687.13
0.468631, 691.58
0.477157, 691.58
0.485684, 691.58
0.49421, 691.58
0.502737, 691.58
0.511263, 691.58
0.519789, 691.58
0.528316, 691.58
0.535989, 687.13
0.544516, 687.13
0.553042, 687.13
0.561568, 687.13
0.569242, 682.68

File: data/ti-6al-4v/Data/SHPB/Nemat-Nasser2001/NN2001_Fig1a-998K-3700.csv
# Nemat-Nasser2001 Figure 1a Commercial Ti64
# Temperature: 998 K
# Strain rate: 3700 s^-1
# -----------
# Chemistry (weight %)
# Ti, Bal.
#  Y, <0.001
#  N, 0.01
#  C, 0.01
#  H, 0.0006
# Fe, 0.21
#  O, 0.19
# Al, 6.21
#  V, 3.61
# Mn, 0
# Si, 0
# ----------
True strain, stress (MPa)
3.1e-05,0.000557101
0.004294,207.79
0.005278,276.36
0.00659,342.86
0.008557,434.29
0.009213,486.23
0.01118,544.42
0.011836,577.66
0.013476,619.22
0.016427,646.23
0.01905,633.77
0.021346,612.99
0.023969,588.05
0.027576,569.35
0.032167,583.9
0.036178,611.42
0.039381,629.61
0.042999,624.78
0.047251,610.91
0.050673,615.87
0.054465,631.69
0.058347,633.69
0.066873,629.23
0.074547,633.69
0.082221,633.69
0.089894,633.69
0.098421,629.23
0.106947,633.69
0.114621,638.14
0.123147,642.59
0.131673,647.05
0.1402,647.05
0.148726,651.5
0.1564,655.95
0.164926,655.95
0.173453,660.41
0.181126,669.31
0.1888,664.86
0.197326,669.31
0.205853,673.77
0.213527,669.31
0.222053,673.77
0.230579,678.22
0.239106,678.22
0.247632,678.22
0.256158,678.22
0.264685,678.22
0.272359,687.13
0.280885,687.13
0.289411,687.13
0.297938,687.13
0.306464,687.13
0.31499,682.68
0.323517,682.68
0.332043,687.13
0.340569,687.13
0.349096,687.13
0.35677,687.13
0.364443,687.13
0.37297,691.58
0.380643,687.13
0.38917,687.13
0.397696,687.13
0.406222,687.13
0.414749,687.13
0.423275,687.13
0.431802,687.13
0.440328,687.13
0.448854,687.13
0.457381,687.13
0.465907,687.13
0.474433,687.13
0.482107,691.58
0.490633,691.58
0.49916,691.58
0.507686,691.58
0.516213,691.58
0.524739,691.58
0.533265,691.58
0.541792,691.58
0.549465,687.13
0.557992,687.13
0.566518,687.13
0.575044,687.13
0.582718,682.68
0.591245,678.22
0.599771,673.77
0.606592,655.95

File: data/ti-6al-4v/Data/SHPB/Nemat-Nasser2001/NN2001_Fig1b-296K-1e-3.Plast.csv
# Nemat-Nasser2001 Figure 1b Commercial Ti64
# Temperature: 296 K
# Strain rate: 1e-3 s^-1
# -----------
# Chemistry (weight %)
# Ti, Bal.
#  Y, <0.001
#  N, 0.01
#  C, 0.01
#  H, 0.0006
# Fe, 0.21
#  O, 0.19
# Al, 6.21
#  V, 3.61
# Mn, 0
# Si, 0
# ----------
Plastic strain, stress (MPa)
0.0, 998.07
0.003389, 1016.49
0.008236, 1023.83
0.012597, 1034.86
0.01696, 1038.51
0.021321, 1045.85
0.026168, 1053.18
0.03053, 1060.52
0.035377, 1067.86
0.039739, 1075.2
0.044585, 1082.53
0.048947, 1089.87
0.053794, 1097.21
0.058157, 1100.86
0.063002, 1111.88
0.067364, 1119.22
0.071726, 1126.56
0.076573, 1133.9
0.080935, 1141.24
0.085781, 1148.57
0.090143, 1155.91
0.094991, 1159.56
0.099837, 1170.59
0.104199, 1177.93
0.109045, 1185.26
0.113407, 1192.6
0.117769, 1199.94
0.122617, 1199.9
0.126978, 1214.62
0.13134, 1218.27
0.136188, 1221.91
0.140549, 1232.94
0.145396, 1236.59
0.150243, 1243.92
0.154605, 1251.26
0.159453, 1254.91
0.163814, 1262.25
0.168661, 1269.58
0.173023, 1276.92
0.17787, 1284.26
0.182232, 1291.6
0.187079, 1295.24
0.191442, 1298.89
0.196289, 1306.23
0.200651, 1313.57
0.205013, 1317.22
0.209375, 1324.56
0.214222, 1331.89
0.219069, 1339.23
0.22343, 1346.57
0.228277, 1353.9
0.23264, 1357.55
0.237487, 1364.89
0.242334, 1368.53
0.246695, 1379.56
0.251058, 1383.21
0.255905, 1390.55
0.260267, 1394.2
0.264629, 1401.54
0.268991, 1408.88
0.273839, 1412.52
0.278201, 1419.86
0.283047, 1427.2
0.287409, 1434.54
0.291772, 1438.19
0.295407, 1441.84

File: data/ti-6al-4v/Data/SHPB/Nemat-Nasser2001/NN2001_Fig1b-296K-1e-3.csv
# Nemat-Nasser2001 Figure 1b Commercial Ti64
# Temperature: 296 K
# Strain rate: 1e-3 s^-1
# -----------
# Chemistry (weight %)
# Ti, Bal.
#  Y, <0.001
#  N, 0.01
#  C, 0.01
#  H, 0.0006
# Fe, 0.21
#  O, 0.19
# Al, 6.21
#  V, 3.61
# Mn, 0
# Si, 0
# ----------
True strain, stress (MPa)
6.93889e-18,0
0.001192,83.01
0.002149,134.67
0.003347,195.54
0.003811,280.41
0.004519,357.89
0.005449,523.93
0.006618,701.05
0.007076,811.74
0.007541,892.92
0.008495,959.33
0.008728,998.07
0.012117,1016.49
0.016964,1023.83
0.021325,1034.86
0.025688,1038.51
0.030049,1045.85
0.034896,1053.18
0.039258,1060.52
0.044105,1067.86
0.048467,1075.2
0.053313,1082.53
0.057675,1089.87
0.062522,1097.21
0.066885,1100.86
0.07173,1111.88
0.076092,1119.22
0.080454,1126.56
0.085301,1133.9
0.089663,1141.24
0.094509,1148.57
0.098871,1155.91
0.103719,1159.56
0.108565,1170.59
0.112927,1177.93
0.117773,1185.26
0.122135,1192.6
0.126497,1199.94
0.131345,1199.9
0.135706,1214.62
0.140068,1218.27
0.144916,1221.91
0.149277,1232.94
0.154124,1236.59
0.158971,1243.92
0.163333,1251.26
0.168181,1254.91
0.172542,1262.25
0.177389,1269.58
0.181751,1276.92
0.186598,1284.26
0.19096,1291.6
0.195807,1295.24
0.20017,1298.89
0.205017,1306.23
0.209379,1313.57
0.213741,1317.22
0.218103,1324.56
0.22295,1331.89
0.227797,1339.23
0.232158,1346.57
0.237005,1353.9
0.241368,1357.55
0.246215,1364.89
0.251062,1368.53
0.255423,1379.56
0.259786,1383.21
0.264633,1390.55
0.268995,1394.2
0.273357,1401.54
0.277719,1408.88
0.282567,1412.52
0.286929,1419.86
0.291775,1427.2
0.296137,1434.54
0.3005,1438.19
0.304135,1441.84

File: data/ti-6al-4v/Data/SHPB/Nemat-Nasser2001/NN2001_Fig1b-296K-2000.Plast.csv
# Nemat-Nasser2001 Figure 1b Commercial Ti64
# Temperature: 296 K
# Strain rate: 2000 s^-1
# -----------
# Chemistry (weight %)
# Ti, Bal.
#  Y, <0.001
#  N, 0.01
#  C, 0.01
#  H, 0.0006
# Fe, 0.21
#  O, 0.19
# Al, 6.21
#  V, 3.61
# Mn, 0
# Si, 0
# ----------
Plastic strain, stress (MPa)
0.0, 1376.21
0.002915, 1350.35
0.004375, 1330.04
0.007291, 1300.5
0.01068, 1318.92
0.013587, 1329.96
0.016497, 1326.24
0.019889, 1335.44
0.02328, 1344.63
0.02813, 1340.9
0.032493, 1340.86
0.037339, 1351.88
0.041702, 1355.53
0.04655, 1355.49
0.050914, 1355.45
0.05576, 1366.47
0.060121, 1377.5
0.064967, 1384.84
0.06933, 1388.49
0.074179, 1388.44
0.078544, 1381.02
0.083393, 1380.98
0.087756, 1380.94
0.092119, 1384.59
0.09648, 1395.62
0.101329, 1395.57
0.106179, 1388.15
0.1103, 1388.11

File: data/ti-6al-4v/Data/SHPB/Nemat-Nasser2001/NN2001_Fig1b-598K-1e-3.Plast.csv
# Nemat-Nasser2001 Figure 1b Commercial Ti64
# Temperature: 598 K
# Strain rate: 1e-3 s^-1
# -----------
# Chemistry (weight %)
# Ti, Bal.
#  Y, <0.001
#  N, 0.01
#  C, 0.01
#  H, 0.0006
# Fe, 0.21
#  O, 0.19
# Al, 6.21
#  V, 3.61
# Mn, 0
# Si, 0
# ----------
Plastic strain, stress (MPa)
0.0, 584.71
0.003875, 603.12
0.00775, 617.85
0.012109, 636.26
0.015985, 647.29
0.020832, 654.63
0.025192, 669.35
0.030039, 676.68
0.0344, 684.02
0.038761, 695.05
0.043608, 702.39
0.04797, 709.73
0.052331, 720.76
0.057178, 724.4
0.061541, 728.05
0.065902, 739.08
0.070749, 746.42
0.075112, 750.07
0.079474, 757.41
0.083835, 764.75
0.088682, 772.08
0.093529, 779.42
0.097892, 783.07
0.102738, 790.4
0.1071, 797.74
0.111948, 801.39
0.115826, 801.35
0.120672, 812.38
0.125034, 819.72
0.129882, 823.36
0.134244, 830.7
0.13909, 838.04
0.143938, 841.68
0.1483, 849.02
0.153147, 852.67
0.15751, 856.32
0.161872, 863.66
0.166719, 870.99
0.171566, 874.64
0.175929, 878.29
0.180776, 885.62
0.184653, 892.97
0.189016, 896.62
0.193863, 900.26
0.198225, 907.6
0.202588, 911.25
0.207435, 914.9
0.211796, 925.93
0.216159, 929.58
0.221007, 933.22
0.225368, 940.56
0.22973, 947.9
0.234578, 951.55
0.238456, 955.2
0.243303, 958.85
0.247665, 966.19
0.252029, 966.15
0.253483, 969.82
0.258329, 977.16
0.262692, 980.81
0.267539, 988.14
0.271902, 988.1
0.276264, 995.44
0.280627, 999.09
0.285476, 999.05
0.289837, 1006.39
0.294685, 1010.03
0.299533, 1013.68
0.303894, 1021.02
0.308742, 1024.67
0.31359, 1028.31
0.317952, 1031.96
0.322799, 1039.3
0.327647, 1042.94
0.332495, 1042.9
0.336858, 1046.55
0.34122, 1053.89
0.346067, 1057.53
0.350915, 1061.18
0.354794, 1061.14
0.359156, 1068.48
0.363518, 1075.82
0.368366, 1075.78
0.373214, 1079.42

File: data/ti-6al-4v/Data/SHPB/Nemat-Nasser2001/NN2001_Fig1c-1000K-1e-2.Plast.csv
# Nemat-Nasser2001 Figure 1c RS-HIP Ti64
# Temperature: 1000 K
# Strain rate: 1e-2 s^-1
# -----------
# Chemistry (weight %)
# Ti, Bal.
#  Y, <0.005
#  N, 0.008
#  C, 0.01
#  H, 0.002
# Fe, 0.19
#  O, 0.2
# Al, 6.33
#  V, 4.13
# Mn, 0
# Si, 0
# ----------
Plastic strain, stress (MPa)
0.0, 268.41
0.002406, 298.79
0.005416, 325.79
0.010234, 346.02
0.015658, 356.11
0.021684, 362.82
0.027713, 359.41
0.033741, 355.99
0.039166, 352.57
0.044592, 349.16
0.05062, 349.12
0.056045, 345.71
0.061471, 338.92
0.066897, 335.5
0.072924, 338.84
0.078953, 332.04
0.084378, 328.63
0.0892, 328.6
0.095229, 325.18
0.100654, 325.14
0.106079, 321.73
0.112106, 325.07
0.117532, 321.65
0.122957, 321.61
0.128985, 318.2
0.134411, 314.78
0.140438, 314.74
0.145864, 311.33
0.151892, 311.29
0.157317, 307.87
0.163346, 304.46
0.169373, 307.79
0.174798, 307.76
0.180826, 304.34
0.186251, 304.3
0.191676, 304.26
0.197101, 304.23
0.201923, 304.2
0.207349, 300.78
0.213376, 300.74
0.218802, 297.33
0.224227, 297.29
0.229049, 297.26
0.235076, 300.59
0.240502, 297.18
0.246529, 297.14
0.252557, 297.1
0.257983, 293.69
0.263408, 293.65
0.269435, 296.99
0.27486, 293.57
0.280285, 293.54
0.286314, 286.74
0.291739, 286.7
0.297163, 293.42
0.302588, 293.38
0.308616, 293.34
0.314644, 289.93
0.320069, 289.89
0.326097, 289.85
0.332124, 289.81
0.338152, 289.77
0.343577, 289.73
0.349002, 289.69
0.354427, 289.66
0.359853, 286.24
0.365277, 289.58
0.370703, 282.79
0.376127, 286.13
0.381552, 289.47
0.386977, 286.06
0.393005, 289.4
0.397827, 285.99
0.403855, 285.95
0.408677, 285.91
0.414705, 285.87
0.42013, 282.46
0.425556, 279.05
0.43098, 282.39

File: data/ti-6al-4v/Data/SHPB/Nemat-Nasser2001/NN2001_Fig1c-1000K-1e-2.csv
# Nemat-Nasser2001 Figure 1c RS-HIP Ti64
# Temperature: 1000 K
# Strain rate: 1e-2 s^-1
# -----------
# Chemistry (weight %)
# Ti, Bal.
#  Y, <0.005
#  N, 0.008
#  C, 0.01
#  H, 0.002
# Fe, 0.19
#  O, 0.2
# Al, 6.33
#  V, 4.13
# Mn, 0
# Si, 0
# ----------
True strain, stress (MPa)
0,2.27374e-13
0.001494,77.66
0.003295,121.55
0.005397,167.13
0.0081,224.52
0.010202,268.41
0.012608,298.79
0.015618,325.79
0.020436,346.02
0.02586,356.11
0.031886,362.82
0.037915,359.41
0.043943,355.99
0.049368,352.57
0.054794,349.16
0.060822,349.12
0.066247,345.71
0.071673,338.92
0.077099,335.5
0.083126,338.84
0.089155,332.04
0.09458,328.63
0.099402,328.6
0.105431,325.18
0.110856,325.14
0.116281,321.73
0.122308,325.07
0.127734,321.65
0.133159,321.61
0.139187,318.2
0.144613,314.78
0.15064,314.74
0.156066,311.33
0.162094,311.29
0.167519,307.87
0.173548,304.46
0.179575,307.79
0.185,307.76
0.191028,304.34
0.196453,304.3
0.201878,304.26
0.207303,304.23
0.212125,304.2
0.217551,300.78
0.223578,300.74
0.229004,297.33
0.234429,297.29
0.239251,297.26
0.245278,300.59
0.250704,297.18
0.256731,297.14
0.262759,297.1
0.268185,293.69
0.27361,293.65
0.279637,296.99
0.285062,293.57
0.290487,293.54
0.296516,286.74
0.301941,286.7
0.307365,293.42
0.31279,293.38
0.318818,293.34
0.324846,289.93
0.330271,289.89
0.336299,289.85
0.342326,289.81
0.348354,289.77
0.353779,289.73
0.359204,289.69
0.364629,289.66
0.370055,286.24
0.375479,289.58
0.380905,282.79
0.386329,286.13
0.391754,289.47
0.397179,286.06
0.403207,289.4
0.408029,285.99
0.414057,285.95
0.418879,285.91
0.424907,285.87
0.430332,282.46
0.435758,279.05
0.441182,282.39

File: data/ti-6al-4v/Data/SHPB/Nemat-Nasser2001/NN2001_Fig1c-296K-1e-2.Plast.csv
# Nemat-Nasser2001 Figure 1c RS-HIP Ti64
# Temperature: 296 K
# Strain rate: 1e-2 s^-1
# -----------
# Chemistry (weight %)
# Ti, Bal.
#  Y, <0.005
#  N, 0.008
#  C, 0.01
#  H, 0.002
# Fe, 0.19
#  O, 0.2
# Al, 6.33
#  V, 4.13
# Mn, 0
# Si, 0
# ----------
Plastic strain, stress (MPa)
0.0, 1018.11
0.003309, 1058.62
0.007524, 1082.23
0.01174, 1102.46
0.015957, 1119.32
0.02138, 1129.41
0.026802, 1146.26
0.032225, 1156.36
0.037648, 1169.83
0.043071, 1179.92
0.048496, 1183.26
0.053918, 1196.74
0.059342, 1203.45
0.064765, 1213.55
0.07019, 1216.89
0.075613, 1230.36
0.081037, 1233.7
0.087064, 1240.41
0.09309, 1250.5
0.098514, 1253.84
0.104541, 1260.56
0.109964, 1270.65
0.115991, 1273.99
0.122018, 1277.33
0.127441, 1287.42
0.132263, 1290.77
0.13829, 1297.48
0.143714, 1304.2
0.149138, 1307.54
0.155165, 1314.25
0.161192, 1317.59
0.166616, 1320.93
0.172041, 1324.27
0.178068, 1327.6
0.184094, 1337.69
0.190121, 1337.65
0.195546, 1340.99
0.20097, 1347.71
0.206997, 1351.05
0.213024, 1354.38
0.218448, 1357.73
0.223872, 1364.44
0.2299, 1364.4
0.235927, 1367.74
0.241352, 1371.08
0.246776, 1371.04
0.252804, 1371.0
0.258229, 1374.34
0.264256, 1374.3
0.269681, 1377.64
0.275708, 1377.6
0.281132, 1384.32
0.286558, 1380.9
0.291983, 1380.87
0.297408, 1377.45
0.303436, 1377.41

File: data/ti-6al-4v/Data/SHPB/Nemat-Nasser2001/NN2001_Fig1c-500K-1e-2.Plast.csv
# Nemat-Nasser2001 Figure 1c RS-HIP Ti64
# Temperature: 500 K
# Strain rate: 1e-2 s^-1
# -----------
# Chemistry (weight %)
# Ti, Bal.
#  Y, <0.005
#  N, 0.008
#  C, 0.01
#  H, 0.002
# Fe, 0.19
#  O, 0.2
# Al, 6.33
#  V, 4.13
# Mn, 0
# Si, 0
# ----------
Plastic strain, stress (MPa)
0.0, 717.53
0.003009, 747.9
0.006621, 771.52
0.010836, 798.5
0.015655, 815.36
0.020475, 832.21
0.025897, 849.06
0.03132, 862.53
0.036743, 872.63
0.042166, 882.72
0.048192, 892.81
0.053615, 902.91
0.059039, 913.0
0.063859, 923.1
0.069283, 929.82
0.074707, 936.53
0.080733, 943.25
0.086157, 953.34
0.092184, 956.68
0.097607, 966.77
0.103031, 973.49
0.107852, 980.21
0.113276, 983.55
0.1187, 993.65
0.123521, 1000.37
0.129548, 1003.71
0.134972, 1010.42
0.140396, 1017.14
0.145819, 1023.86
0.151243, 1030.58
0.156667, 1037.29
0.161488, 1044.02
0.167516, 1043.98
0.17294, 1050.69
0.178966, 1057.41
0.184993, 1064.12
0.190417, 1067.46
0.195841, 1074.18
0.201868, 1077.51
0.207895, 1084.23
0.213319, 1090.95
0.219346, 1094.28
0.22477, 1101.0
0.230194, 1107.72
0.236221, 1111.05
0.242248, 1114.39
0.247672, 1121.11
0.253097, 1121.07
0.259124, 1124.41
0.264548, 1131.12
0.269972, 1134.47
0.275999, 1141.18
0.280821, 1141.15
0.286848, 1144.48
0.292272, 1151.2
0.297094, 1151.17
0.303121, 1154.5
0.309148, 1161.22
0.313969, 1164.56
0.319998, 1161.14
0.325422, 1167.86
0.330846, 1171.2
0.336874, 1171.16

File: data/ti-6al-4v/Data/SHPB/Nemat-Nasser2001/NN2001_Fig1c-600K-1e-2.Plast.csv
# Nemat-Nasser2001 Figure 1c RS-HIP Ti64
# Temperature: 600 K
# Strain rate: 1e-2 s^-1
# -----------
# Chemistry (weight %)
# Ti, Bal.
#  Y, <0.005
#  N, 0.008
#  C, 0.01
#  H, 0.002
# Fe, 0.19
#  O, 0.2
# Al, 6.33
#  V, 4.13
# Mn, 0
# Si, 0
# ----------
Plastic strain, stress (MPa)
0.0, 575.72
0.001804, 602.72
0.00421, 633.1
0.006616, 660.1
0.010229, 687.09
0.014444, 710.7
0.019866, 727.55
0.024686, 741.03
0.029506, 754.5
0.034929, 764.6
0.040352, 778.07
0.046379, 784.78
0.051802, 794.88
0.057225, 804.97
0.062649, 808.31
0.06747, 818.41
0.072894, 825.13
0.07892, 835.22
0.083741, 841.94
0.089768, 845.28
0.095191, 855.37
0.101218, 862.09
0.106642, 868.8
0.112669, 872.14
0.118093, 878.86
0.12412, 882.2
0.129544, 888.91
0.134967, 899.01
0.140392, 898.97
0.146419, 905.68
0.151843, 909.02
0.157267, 912.37
0.162691, 919.08
0.168115, 925.8
0.17354, 925.76
0.179567, 932.48
0.184992, 932.44
0.190415, 939.16
0.196442, 945.87
0.201866, 949.21
0.207894, 952.55
0.213921, 955.89
0.219948, 959.22
0.225372, 962.56
0.231399, 965.9
0.236824, 969.24
0.242851, 972.58
0.248275, 975.92
0.254303, 979.25
0.259727, 982.59
0.265754, 985.93
0.271179, 989.27
0.277206, 992.61
0.283233, 992.57
0.288658, 995.91
0.294083, 995.87
0.30011, 999.21
0.305535, 999.17
0.310356, 1005.89
0.31578, 1009.23
0.320603, 1009.2
0.326629, 1015.91
0.332055, 1012.5
0.337479, 1015.84
0.343506, 1019.18
0.348932, 1015.76
0.354959, 1019.1
0.360986, 1022.43
0.366411, 1022.4
0.371835, 1025.74
0.377863, 1025.7
0.383288, 1025.66
0.388713, 1029.0
0.394138, 1028.96
0.399562, 1032.3
0.404987, 1032.27

File: data/ti-6al-4v/Data/SHPB/Nemat-Nasser2001/NN2001_Fig1c-600K-1e-2.csv
# Nemat-Nasser2001 Figure 1c RS-HIP Ti64
# Temperature: 600 K
# Strain rate: 1e-2 s^-1
# -----------
# Chemistry (weight %)
# Ti, Bal.
#  Y, <0.005
#  N, 0.008
#  C, 0.01
#  H, 0.002
# Fe, 0.19
#  O, 0.2
# Al, 6.33
#  V, 4.13
# Mn, 0
# Si, 0
# ----------
True strain, stress (MPa)
0,2.27374e-13
0.001792,99.61
0.002687,153.64
0.004486,209.35
0.005082,246.49
0.005678,287.02
0.006873,351.17
0.007168,390.01
0.008662,467.67
0.010159,526.76
0.011959,575.72
0.013763,602.72
0.016169,633.1
0.018575,660.1
0.022188,687.09
0.026403,710.7
0.031825,727.55
0.036645,741.03
0.041465,754.5
0.046888,764.6
0.052311,778.07
0.058338,784.78
0.063761,794.88
0.069184,804.97
0.074608,808.31
0.079429,818.41
0.084853,825.13
0.090879,835.22
0.0957,841.94
0.101727,845.28
0.10715,855.37
0.113177,862.09
0.118601,868.8
0.124628,872.14
0.130052,878.86
0.136079,882.2
0.141503,888.91
0.146926,899.01
0.152351,898.97
0.158378,905.68
0.163802,909.02
0.169226,912.37
0.17465,919.08
0.180074,925.8
0.185499,925.76
0.191526,932.48
0.196951,932.44
0.202374,939.16
0.208401,945.87
0.213825,949.21
0.219853,952.55
0.22588,955.89
0.231907,959.22
0.237331,962.56
0.243358,965.9
0.248783,969.24
0.25481,972.58
0.260234,975.92
0.266262,979.25
0.271686,982.59
0.277713,985.93
0.283138,989.27
0.289165,992.61
0.295192,992.57
0.300617,995.91
0.306042,995.87
0.312069,999.21
0.317494,999.17
0.322315,1005.89
0.327739,1009.23
0.332562,1009.2
0.338588,1015.91
0.344014,1012.5
0.349438,1015.84
0.355465,1019.18
0.360891,1015.76
0.366918,1019.1
0.372945,1022.43
0.37837,1022.4
0.383794,1025.74
0.389822,1025.7
0.395247,1025.66
0.400672,1029
0.406097,1028.96
0.411521,1032.3
0.416946,1032.27

File: data/ti-6al-4v/Data/SHPB/Nemat-Nasser2001/NN2001_Fig1c-700K-1e-2.Plast.csv
# Nemat-Nasser2001 Figure 1c RS-HIP Ti64
# Temperature: 700 K
# Strain rate: 1e-2 s^-1
# -----------
# Chemistry (weight %)
# Ti, Bal.
#  Y, <0.005
#  N, 0.008
#  C, 0.01
#  H, 0.002
# Fe, 0.19
#  O, 0.2
# Al, 6.33
#  V, 4.13
# Mn, 0
# Si, 0
# ----------
Plastic strain, stress (MPa)
0.0, 533.49
0.003309, 568.93
0.008427, 602.66
0.013546, 629.64
0.018365, 649.87
0.023788, 663.35
0.02921, 676.82
0.034633, 690.29
0.040056, 700.38
0.045479, 713.86
0.050903, 720.57
0.056326, 730.67
0.06175, 737.39
0.06657, 747.49
0.071391, 754.21
0.077418, 760.92
0.083445, 767.63
0.088868, 774.35
0.094895, 781.07
0.100319, 787.78
0.106346, 791.12
0.111769, 801.21
0.117796, 807.93
0.12322, 811.27
0.128645, 814.61
0.133466, 817.95
0.13889, 824.67
0.144917, 831.38
0.149739, 831.35
0.155162, 841.45
0.160587, 844.79
0.166614, 848.12
0.172038, 851.46
0.178065, 858.18
0.184092, 861.51
0.189516, 864.85
0.19494, 871.57
0.200968, 871.53
0.206995, 874.87
0.213022, 878.2
0.218447, 881.54
0.223871, 888.26
0.229295, 891.6
0.23472, 891.57
0.240747, 894.9
0.246774, 898.24
0.252199, 901.58
0.258226, 904.92
0.26365, 908.26
0.269678, 908.21
0.2745, 908.18
0.279924, 914.9
0.285952, 914.86
0.291376, 918.2
0.2968, 921.54
0.302828, 921.5
0.308253, 924.84
0.31428, 924.8
0.319705, 928.14
0.325129, 931.48
0.331157, 931.44
0.336581, 934.78
0.342609, 934.74
0.348033, 938.08
0.354061, 938.04
0.358883, 941.38
0.364308, 941.35

File: data/ti-6al-4v/Data/SHPB/Nemat-Nasser2001/NN2001_Fig1c-700K-1e-2.csv
# Nemat-Nasser2001 Figure 1c RS-HIP Ti64
# Temperature: 700 K
# Strain rate: 1e-2 s^-1
# -----------
# Chemistry (weight %)
# Ti, Bal.
#  Y, <0.005
#  N, 0.008
#  C, 0.01
#  H, 0.002
# Fe, 0.19
#  O, 0.2
# Al, 6.33
#  V, 4.13
# Mn, 0
# Si, 0
# ----------
True strain, stress (MPa)
0,2.27374e-13
0.004487,200.91
0.005084,236.36
0.006282,281.95
0.006876,330.91
0.007472,373.12
0.00837,411.95
0.00987,452.47
0.011973,491.29
0.014076,533.49
0.017385,568.93
0.022503,602.66
0.027622,629.64
0.032441,649.87
0.037864,663.35
0.043286,676.82
0.048709,690.29
0.054132,700.38
0.059555,713.86
0.064979,720.57
0.070402,730.67
0.075826,737.39
0.080646,747.49
0.085467,754.21
0.091494,760.92
0.097521,767.63
0.102944,774.35
0.108971,781.07
0.114395,787.78
0.120422,791.12
0.125845,801.21
0.131872,807.93
0.137296,811.27
0.142721,814.61
0.147542,817.95
0.152966,824.67
0.158993,831.38
0.163815,831.35
0.169238,841.45
0.174663,844.79
0.18069,848.12
0.186114,851.46
0.192141,858.18
0.198168,861.51
0.203592,864.85
0.209016,871.57
0.215044,871.53
0.221071,874.87
0.227098,878.2
0.232523,881.54
0.237947,888.26
0.243371,891.6
0.248796,891.57
0.254823,894.9
0.26085,898.24
0.266275,901.58
0.272302,904.92
0.277726,908.26
0.283754,908.21
0.288576,908.18
0.294,914.9
0.300028,914.86
0.305452,918.2
0.310876,921.54
0.316904,921.5
0.322329,924.84
0.328356,924.8
0.333781,928.14
0.339205,931.48
0.345233,931.44
0.350657,934.78
0.356685,934.74
0.362109,938.08
0.368137,938.04
0.372959,941.38
0.378384,941.35

File: data/ti-6al-4v/Data/SHPB/Nemat-Nasser2001/NN2001_Fig1c-800K-1e-2.Plast.csv
# Nemat-Nasser2001 Figure 1c RS-HIP Ti64
# Temperature: 800 K
# Strain rate: 1e-2 s^-1
# -----------
# Chemistry (weight %)
# Ti, Bal.
#  Y, <0.005
#  N, 0.008
#  C, 0.01
#  H, 0.002
# Fe, 0.19
#  O, 0.2
# Al, 6.33
#  V, 4.13
# Mn, 0
# Si, 0
# ----------
Plastic strain, stress (MPa)
0.0, 511.54
0.002708, 540.23
0.006921, 575.66
0.01174, 597.58
0.013848, 609.38
0.01927, 626.23
0.024693, 636.33
0.030116, 649.8
0.035539, 659.89
0.040962, 669.99
0.046988, 680.08
0.051809, 686.8
0.057836, 693.51
0.06326, 700.23
0.069286, 706.94
0.07471, 713.66
0.080737, 720.37
0.086161, 723.72
0.091585, 730.43
0.097009, 733.77
0.103036, 740.49
0.10846, 743.83
0.114487, 747.16
0.119912, 750.5
0.125336, 753.84
0.130761, 757.19
0.136788, 760.52
0.142212, 767.24
0.148239, 770.58
0.153664, 770.54
0.159088, 777.26
0.165115, 780.59
0.17054, 780.56
0.176567, 783.89
0.181991, 787.23
0.188019, 790.57
0.193443, 790.53
0.198867, 797.25
0.204293, 793.84
0.209717, 797.18
0.215744, 803.89
0.221772, 803.85
0.227196, 807.19
0.233224, 807.15
0.238648, 810.49
0.244676, 810.45
0.2501, 813.79
0.256128, 813.75
0.261553, 813.71
0.267581, 813.67
0.273608, 817.01
0.279033, 816.97
0.284457, 820.31
0.290485, 820.27
0.295909, 823.61
0.301334, 823.58
0.307361, 826.91
0.312786, 826.87
0.318814, 826.83
0.324239, 826.8
0.329664, 826.76
0.335692, 826.72
0.341117, 826.68
0.346541, 830.02
0.351966, 833.36
0.35739, 833.33
0.362815, 836.67
0.368843, 836.63
0.37487, 836.59
0.380295, 839.93
0.386322, 839.89
0.391747, 843.23
0.397172, 839.81
0.402597, 843.15
0.408625, 843.11
0.414048, 849.83
0.419474, 846.42
0.425501, 849.75
0.431529, 849.71
0.436954, 849.68
0.442981, 849.64
0.448406, 852.98
0.454434, 852.94

File: data/ti-6al-4v/Data/SHPB/Nemat-Nasser2001/NN2001_Fig1c-800K-1e-2.csv
# Nemat-Nasser2001 Figure 1c RS-HIP Ti64
# Temperature: 800 K
# Strain rate: 1e-2 s^-1
# -----------
# Chemistry (weight %)
# Ti, Bal.
#  Y, <0.005
#  N, 0.008
#  C, 0.01
#  H, 0.002
# Fe, 0.19
#  O, 0.2
# Al, 6.33
#  V, 4.13
# Mn, 0
# Si, 0
# ----------
True strain, stress (MPa)
0,2.27374e-13
0.00299,140.13
0.005392,199.21
0.005688,229.61
0.006282,283.63
0.007479,334.28
0.008978,378.18
0.009877,408.56
0.011676,465.96
0.013778,511.54
0.016486,540.23
0.020699,575.66
0.025518,597.58
0.027626,609.38
0.033048,626.23
0.038471,636.33
0.043894,649.8
0.049317,659.89
0.05474,669.99
0.060766,680.08
0.065587,686.8
0.071614,693.51
0.077038,700.23
0.083064,706.94
0.088488,713.66
0.094515,720.37
0.099939,723.72
0.105363,730.43
0.110787,733.77
0.116814,740.49
0.122238,743.83
0.128265,747.16
0.13369,750.5
0.139114,753.84
0.144539,757.19
0.150566,760.52
0.15599,767.24
0.162017,770.58
0.167442,770.54
0.172866,777.26
0.178893,780.59
0.184318,780.56
0.190345,783.89
0.195769,787.23
0.201797,790.57
0.207221,790.53
0.212645,797.25
0.218071,793.84
0.223495,797.18
0.229522,803.89
0.23555,803.85
0.240974,807.19
0.247002,807.15
0.252426,810.49
0.258454,810.45
0.263878,813.79
0.269906,813.75
0.275331,813.71
0.281359,813.67
0.287386,817.01
0.292811,816.97
0.298235,820.31
0.304263,820.27
0.309687,823.61
0.315112,823.58
0.321139,826.91
0.326564,826.87
0.332592,826.83
0.338017,826.8
0.343442,826.76
0.34947,826.72
0.354895,826.68
0.360319,830.02
0.365744,833.36
0.371168,833.33
0.376593,836.67
0.382621,836.63
0.388648,836.59
0.394073,839.93
0.4001,839.89
0.405525,843.23
0.41095,839.81
0.416375,843.15
0.422403,843.11
0.427826,849.83
0.433252,846.42
0.439279,849.75
0.445307,849.71
0.450732,849.68
0.456759,849.64
0.462184,852.98
0.468212,852.94

File: data/ti-6al-4v/Data/SHPB/Nemat-Nasser2001/NN2001_Fig1d-296K-1e-2.Plast.csv
# Nemat-Nasser2001 Figure 1d RS-MIL-HIP Ti64
# Temperature: 296 K
# Strain rate: 1e-2 s^-1
# -----------
# Chemistry (weight %)
# Ti, Bal.
#  Y, <0.005
#  N, 0.008
#  C, 0.02
#  H, 0.002
# Fe, 0.19
#  O, 0.28
# Al, 6.33
#  V, 4.13
# Mn, 0
# Si, 0
# ----------
Plastic strain, stress (MPa)
0.0, 1179.87
0.003377, 1210.83
0.007241, 1237.36
0.011592, 1255.02
0.015943, 1272.69
0.020298, 1281.49
0.024651, 1294.73
0.029488, 1307.96
0.033843, 1316.77
0.03868, 1330.0
0.043035, 1338.81
0.047874, 1347.61
0.052229, 1356.42
0.056582, 1369.65
0.060939, 1374.03
0.065295, 1378.41
0.06965, 1387.22
0.074005, 1396.03
0.078844, 1404.83
0.083685, 1409.2
0.088038, 1422.44
0.092394, 1426.82
0.096749, 1435.63
0.103041, 1444.41
0.107882, 1448.79
0.112723, 1453.16
0.117077, 1461.97
0.121918, 1466.35
0.126273, 1475.15
0.131114, 1479.53
0.13547, 1483.91
0.139343, 1488.29
0.143699, 1492.67
0.148054, 1501.48
0.152413, 1501.43
0.156767, 1510.24
0.16161, 1510.19
0.165967, 1514.57
0.170321, 1523.37
0.174678, 1527.75
0.180003, 1532.12
0.18436, 1536.5
0.1892, 1540.88
0.193557, 1545.26
0.198398, 1549.63
0.202756, 1549.58
0.208566, 1553.95
0.212922, 1558.33
0.217763, 1562.7
0.228413, 1571.44
0.23277, 1575.82

File: data/ti-6al-4v/Data/SHPB/Nemat-Nasser2001/NN2001_Fig1d-296K-1e-2.csv
# Nemat-Nasser2001 Figure 1d RS-MIL-HIP Ti64
# Temperature: 296 K
# Strain rate: 1e-2 s^-1
# -----------
# Chemistry (weight %)
# Ti, Bal.
#  Y, <0.005
#  N, 0.008
#  C, 0.02
#  H, 0.002
# Fe, 0.19
#  O, 0.28
# Al, 6.33
#  V, 4.13
# Mn, 0
# Si, 0
# ----------
True strain, stress (MPa)
6.93889e-18,4.54747e-13
0.004285,181.5
0.005938,285.54
0.006865,389.59
0.007298,515.79
0.008221,628.69
0.00914,750.45
0.010055,883.28
0.010756,947.48
0.012418,1027.17
0.014321,1113.49
0.018168,1179.87
0.021545,1210.83
0.025409,1237.36
0.02976,1255.02
0.034111,1272.69
0.038466,1281.49
0.042819,1294.73
0.047656,1307.96
0.052011,1316.77
0.056848,1330
0.061203,1338.81
0.066042,1347.61
0.070397,1356.42
0.07475,1369.65
0.079107,1374.03
0.083463,1378.41
0.087818,1387.22
0.092173,1396.03
0.097012,1404.83
0.101853,1409.2
0.106206,1422.44
0.110562,1426.82
0.114917,1435.63
0.121209,1444.41
0.12605,1448.79
0.130891,1453.16
0.135245,1461.97
0.140086,1466.35
0.144441,1475.15
0.149282,1479.53
0.153638,1483.91
0.157511,1488.29
0.161867,1492.67
0.166222,1501.48
0.170581,1501.43
0.174935,1510.24
0.179778,1510.19
0.184135,1514.57
0.188489,1523.37
0.192846,1527.75
0.198171,1532.12
0.202528,1536.5
0.207368,1540.88
0.211725,1545.26
0.216566,1549.63
0.220924,1549.58
0.226734,1553.95
0.23109,1558.33
0.235931,1562.7
0.246581,1571.44
0.250938,1575.82

File: data/ti-6al-4v/Data/SHPB/Nemat-Nasser2001/NN2001_Fig1d-296K-2000(1).Plast.csv
# Nemat-Nasser2001 Figure 1d RS-MIL-HIP Ti64
# Temperature: 296 K
# Strain rate: 2000 s^-1
# -----------
# Chemistry (weight %)
# Ti, Bal.
#  Y, <0.005
#  N, 0.008
#  C, 0.02
#  H, 0.002
# Fe, 0.19
#  O, 0.28
# Al, 6.33
#  V, 4.13
# Mn, 0
# Si, 0
# ----------
Plastic strain, stress (MPa)
0.0, 1518.59
0.003383, 1534.05
0.006528, 1540.66
0.010393, 1562.76
0.015716, 1573.77
0.020072, 1578.15
0.024912, 1586.95
0.028786, 1586.91
0.032658, 1591.29
0.037497, 1600.09
0.041854, 1604.47
0.046696, 1604.42
0.051053, 1608.8
0.055894, 1613.17
0.060733, 1621.98
0.065089, 1626.36
0.069928, 1635.16
0.074289, 1630.68
0.079133, 1626.2
0.083977, 1621.72
0.088336, 1621.67

File: data/ti-6al-4v/Data/SHPB/Nemat-Nasser2001/NN2001_Fig1d-296K-2000(1).csv
# Nemat-Nasser2001 Figure 1d RS-MIL-HIP Ti64
# Temperature: 296 K
# Strain rate: 1e-2 s^-1
# -----------
# Chemistry (weight %)
# Ti, Bal.
#  Y, <0.005
#  N, 0.008
#  C, 0.02
#  H, 0.002
# Fe, 0.19
#  O, 0.28
# Al, 6.33
#  V, 4.13
# Mn, 0
# Si, 0
# ----------
True strain, stress (MPa)
6.93889e-18,4.54747e-13
0.001904,81.9
0.003812,154.94
0.005234,230.2
0.006408,320.96
0.007084,444.94
0.007533,533.5
0.008452,655.26
0.009154,717.24
0.009376,765.95
0.010552,852.28
0.011946,998.39
0.012412,1042.67
0.012636,1089.16
0.013333,1160
0.014046,1193.2
0.014736,1283.97
0.017352,1401.28
0.019502,1474.32
0.020695,1518.59
0.024078,1534.05
0.027223,1540.66
0.031088,1562.76
0.036411,1573.77
0.040767,1578.15
0.045607,1586.95
0.049481,1586.91
0.053353,1591.29
0.058192,1600.09
0.062549,1604.47
0.067391,1604.42
0.071748,1608.8
0.076589,1613.17
0.081428,1621.98
0.085784,1626.36
0.090623,1635.16
0.094984,1630.68
0.099828,1626.2
0.104672,1621.72
0.109031,1621.67
0.112668,1608.35
0.117763,1583.94
0.120197,1550.7

File: data/ti-6al-4v/Data/SHPB/Nemat-Nasser2001/NN2001_Fig1d-296K-2000(2).Plast.csv
# Nemat-Nasser2001 Figure 1d RS-MIL-HIP Ti64
# Temperature: 296 K
# Strain rate: 2000 s^-1
# -----------
# Chemistry (weight %)
# Ti, Bal.
#  Y, <0.005
#  N, 0.008
#  C, 0.02
#  H, 0.002
# Fe, 0.19
#  O, 0.28
# Al, 6.33
#  V, 4.13
# Mn, 0
# Si, 0
# ----------
Plastic strain, stress (MPa)
0.0, 1500.86
0.001684, 1527.41
0.004829, 1534.02
0.007009, 1531.78
0.009184, 1542.82
0.010149, 1551.67
0.014014, 1573.77
0.01837, 1578.15
0.02321, 1586.95
0.027084, 1586.91
0.030956, 1591.29
0.035795, 1600.09
0.040152, 1604.47
0.044994, 1604.42
0.049351, 1608.8
0.054192, 1613.17
0.059031, 1621.98
0.063387, 1626.36
0.068226, 1635.16
0.072587, 1630.68
0.077431, 1626.2
0.082275, 1621.72
0.086634, 1621.67
0.091476, 1621.62
0.095833, 1626.0
0.101162, 1621.51
0.106001, 1630.31
0.110356, 1639.12
0.115198, 1639.07
0.120039, 1643.44
0.124399, 1638.97
0.129242, 1638.91
0.133597, 1647.72
0.138441, 1643.24
0.143284, 1643.18
0.147639, 1651.99
0.151999, 1647.52
0.156359, 1643.04
0.1612, 1647.41
0.16556, 1642.94
0.169429, 1656.18
0.172097, 1645.08
0.176693, 1656.1
0.178628, 1660.51
0.183472, 1656.02
0.187834, 1647.12
0.189766, 1660.38

File: data/ti-6al-4v/Data/SHPB/Nemat-Nasser2001/NN2001_Fig1d-296K-2000(2).csv
# Nemat-Nasser2001 Figure 1d RS-MIL-HIP Ti64
# Temperature: 296 K
# Strain rate: 2000 s^-1
# -----------
# Chemistry (weight %)
# Ti, Bal.
#  Y, <0.005
#  N, 0.008
#  C, 0.02
#  H, 0.002
# Fe, 0.19
#  O, 0.28
# Al, 6.33
#  V, 4.13
# Mn, 0
# Si, 0
# ----------
True strain, stress (MPa)
6.93889e-18,4.54747e-13
0.002386,86.32
0.00477,179.28
0.006424,281.11
0.007602,363.02
0.008052,447.14
0.009219,555.62
0.010161,619.81
0.011811,732.71
0.012491,847.83
0.013893,974.02
0.015072,1051.49
0.016007,1135.62
0.01671,1193.17
0.017168,1257.37
0.01811,1323.78
0.019539,1383.55
0.020489,1427.82
0.0212,1465.45
0.022397,1500.86
0.024081,1527.41
0.027226,1534.02
0.029406,1531.78
0.031581,1542.82
0.032546,1551.67
0.036411,1573.77
0.040767,1578.15
0.045607,1586.95
0.049481,1586.91
0.053353,1591.29
0.058192,1600.09
0.062549,1604.47
0.067391,1604.42
0.071748,1608.8
0.076589,1613.17
0.081428,1621.98
0.085784,1626.36
0.090623,1635.16
0.094984,1630.68
0.099828,1626.2
0.104672,1621.72
0.109031,1621.67
0.113873,1621.62
0.11823,1626
0.123559,1621.51
0.128398,1630.31
0.132753,1639.12
0.137595,1639.07
0.142436,1643.44
0.146796,1638.97
0.151639,1638.91
0.155994,1647.72
0.160838,1643.24
0.165681,1643.18
0.170036,1651.99
0.174396,1647.52
0.178756,1643.04
0.183597,1647.41
0.187957,1642.94
0.191826,1656.18
0.194494,1645.08
0.19909,1656.1
0.201025,1660.51
0.205869,1656.02
0.210231,1647.12
0.212163,1660.38
0.214594,1636
0.216531,1635.98
0.218465,1642.6
0.222827,1633.7
0.227674,1624.79
0.232037,1611.45
0.235917,1598.13
0.242707,1571.48
0.24659,1549.3
0.24951,1513.84
0.252426,1487.24
0.255346,1451.79
0.257784,1411.91
0.259253,1372.04
0.261216,1305.6
0.262687,1261.3
0.264158,1217
0.267596,1097.41
0.269065,1057.54
0.270535,1013.24
0.271522,968.95
0.272992,924.65
0.278932,605.77
0.279919,561.48
0.280905,517.19
0.281407,472.9
0.283633,357.75
