Repository: lanl/impala

# impala

Python tools for modular Bayesian model calibration.  Posterior exploration includes tempering and adaptive MCMC.

## Example

## References


************

Copyright 2020. Triad National Security, LLC. All rights reserved.
This program was produced under U.S. Government contract 89233218CNA000001 for Los Alamos
National Laboratory (LANL), which is operated by Triad National Security, LLC for the U.S.
Department of Energy/National Nuclear Security Administration. All rights in the program are
reserved by Triad National Security, LLC, and the U.S. Department of Energy/National Nuclear
Security Administration. The Government is granted for itself and others acting on its behalf a

File: data/ti-6al-4v/Data/SHPB/Nemat-Nasser2001/NN2001_Fig1d-296K-5100.Plast.csv
# Nemat-Nasser2001 Figure 1d RS-MIL-HIP Ti64
# Temperature: 296 K
# Strain rate: 5100 s^-1
# -----------
# Chemistry (weight %)
# Ti, Bal.
#  Y, <0.005
#  N, 0.008
#  C, 0.02
#  H, 0.002
# Fe, 0.19
#  O, 0.28
# Al, 6.33
#  V, 4.13
# Mn, 0
# Si, 0
# ----------
Plastic strain, stress (MPa)
0.0, 1653.62
0.00387, 1662.43
0.007753, 1640.25
0.011634, 1622.49
0.016477, 1622.44
0.020828, 1640.1
0.024206, 1671.06
0.028069, 1697.59
0.032422, 1710.82
0.037261, 1719.62
0.041139, 1710.73
0.045504, 1692.97
0.050345, 1697.34
0.054704, 1697.29
0.059067, 1683.96
0.063908, 1688.33
0.068261, 1701.57
0.072612, 1719.23
0.077457, 1714.75
0.081821, 1701.42
0.086182, 1692.51
0.090537, 1701.32
0.094888, 1718.99
0.099245, 1723.37
0.103119, 1723.32
0.107962, 1723.27
0.112804, 1723.22
0.117161, 1727.6
0.121271, 1743.05
0.125385, 1749.65
0.12902, 1740.75
0.133133, 1749.56
0.137972, 1758.36
0.142332, 1753.89
0.147173, 1758.26
0.152019, 1749.35
0.157832, 1744.86
0.161704, 1749.24
0.166066, 1740.34
0.170914, 1727.0
0.175269, 1735.81
0.18011, 1740.18

File: data/ti-6al-4v/Data/SHPB/Nemat-Nasser2001/NN2001_Fig1d-296K-5100.csv
# Nemat-Nasser2001 Figure 1d RS-MIL-HIP Ti64
# Temperature: 296 K
# Strain rate: 5100 s^-1
# -----------
# Chemistry (weight %)
# Ti, Bal.
#  Y, <0.005
#  N, 0.008
#  C, 0.02
#  H, 0.002
# Fe, 0.19
#  O, 0.28
# Al, 6.33
#  V, 4.13
# Mn, 0
# Si, 0
# ----------
True strain, stress (MPa)
6.93889e-18,4.54747e-13
0.004274,208.07
0.005908,360.82
0.007308,491.43
0.007721,668.55
0.009359,808.01
0.0098,916.5
0.010485,1018.33
0.011176,1106.89
0.012116,1175.51
0.012575,1239.71
0.014472,1339.32
0.015659,1396.87
0.01661,1441.14
0.017076,1485.42
0.018027,1529.69
0.019463,1569.53
0.020898,1613.79
0.023304,1653.62
0.027174,1662.43
0.031057,1640.25
0.034938,1622.49
0.039781,1622.44
0.044132,1640.1
0.04751,1671.06
0.051373,1697.59
0.055726,1710.82
0.060565,1719.62
0.064443,1710.73
0.068808,1692.97
0.073649,1697.34
0.078008,1697.29
0.082371,1683.96
0.087212,1688.33
0.091565,1701.57
0.095916,1719.23
0.100761,1714.75
0.105125,1701.42
0.109486,1692.51
0.113841,1701.32
0.118192,1718.99
0.122549,1723.37
0.126423,1723.32
0.131266,1723.27
0.136108,1723.22
0.140465,1727.6
0.144575,1743.05
0.148689,1749.65
0.152324,1740.75
0.156437,1749.56
0.161276,1758.36
0.165636,1753.89
0.170477,1758.26
0.175323,1749.35
0.181136,1744.86
0.185008,1749.24
0.18937,1740.34
0.194218,1727
0.198573,1735.81
0.203414,1740.18
0.207779,1722.42
0.211182,1691.39
0.218474,1620.46
0.221877,1589.43
0.226743,1531.81
0.22918,1491.93
0.231133,1452.05
0.233571,1412.17
0.235524,1372.3
0.237477,1332.43
0.23943,1292.55
0.240901,1248.26
0.242369,1208.39
0.24384,1164.09
0.245557,1108.72
0.247275,1053.35
0.248257,1017.92
0.249726,978.05
0.250713,933.76
0.251702,882.82
0.25342,825.24
0.255141,761.01
0.256617,703.43
0.257603,659.14
0.259072,619.27
0.26104,543.97
0.26251,499.68
0.263979,459.81
0.26545,415.51
0.266919,375.64
0.268388,335.77
0.270341,295.9
0.272294,256.03
0.274731,216.15
0.278134,185.11
0.282497,171.78
0.286852,180.59
0.291202,202.68
0.295067,224.78
0.297483,238.04
0.301832,260.13
0.304731,275.59

File: data/ti-6al-4v/Data/SHPB/Nemat-Nasser2001/NN2001_Fig1d-600K-1e-2.Plast.csv
# Nemat-Nasser2001 Figure 1d RS-MIL-HIP Ti64
# Temperature: 600 K
# Strain rate: 1e-2 s^-1
# -----------
# Chemistry (weight %)
# Ti, Bal.
#  Y, <0.005
#  N, 0.008
#  C, 0.02
#  H, 0.002
# Fe, 0.19
#  O, 0.28
# Al, 6.33
#  V, 4.13
# Mn, 0
# Si, 0
# ----------
Plastic strain, stress (MPa)
0.0, 670.68
0.002407, 706.08
0.005784, 737.04
0.009649, 759.14
0.013514, 781.23
0.017864, 803.33
0.022215, 820.99
0.026566, 838.65
0.030919, 851.89
0.035756, 865.12
0.040109, 878.36
0.044949, 887.16
0.049302, 900.4
0.054141, 909.2
0.058495, 918.01
0.062848, 931.24
0.067687, 940.04
0.072041, 953.28
0.075429, 957.67
0.080268, 966.47
0.084622, 975.28
0.089463, 979.66
0.093334, 988.47
0.098175, 992.84
0.101078, 997.24
0.105918, 1006.04
0.110276, 1005.99
0.115113, 1019.22
0.119954, 1023.6
0.124311, 1027.98
0.129151, 1032.35
0.133024, 1036.74
0.137863, 1045.54
0.142219, 1049.92
0.14706, 1054.29
0.151415, 1063.1
0.155289, 1063.06
0.159646, 1067.44
0.164002, 1071.82
0.168841, 1080.62
0.1732, 1080.57
0.176588, 1084.96
0.181429, 1089.34
0.18627, 1093.71
0.190626, 1098.09
0.195467, 1102.47
0.200308, 1106.84
0.204666, 1106.79
0.209507, 1111.17
0.213864, 1115.55
0.218704, 1119.92
0.223545, 1124.3
0.227904, 1124.25
0.231292, 1128.64
0.236133, 1133.01
0.240975, 1132.96
0.252594, 1141.69
0.257435, 1146.06
0.261793, 1146.01
0.266152, 1145.97
0.270508, 1150.35
0.275351, 1150.29
0.279706, 1159.1
0.284548, 1159.05
0.289391, 1158.99
0.293747, 1163.37
0.298106, 1163.32
0.300041, 1167.73
0.304882, 1172.1
0.309725, 1172.05
0.314081, 1176.43
0.317957, 1171.96
0.322798, 1176.33
0.327156, 1176.29
0.331995, 1185.09

File: data/ti-6al-4v/Data/SHPB/Nemat-Nasser2001/NN2001_Fig1d-800K-1e-2.Plast.csv
# Nemat-Nasser2001 Figure 1d RS-MIL-HIP Ti64
# Temperature: 800 K
# Strain rate: 1e-2 s^-1
# -----------
# Chemistry (weight %)
# Ti, Bal.
#  Y, <0.005
#  N, 0.008
#  C, 0.02
#  H, 0.002
# Fe, 0.19
#  O, 0.28
# Al, 6.33
#  V, 4.13
# Mn, 0
# Si, 0
# ----------
Plastic strain, stress (MPa)
0.0, 546.7
0.002892, 582.09
0.006269, 613.05
0.010132, 639.58
0.014482, 661.67
0.018349, 679.34
0.0227, 697.0
0.027055, 705.81
0.031406, 723.48
0.036245, 732.28
0.040598, 745.51
0.044953, 754.32
0.049309, 758.7
0.054149, 767.51
0.058503, 776.31
0.063342, 785.12
0.068183, 789.49
0.07254, 793.87
0.077381, 798.24
0.082222, 802.62
0.086578, 807.0
0.090933, 815.81
0.09529, 820.19
0.100132, 820.13
0.104973, 824.51
0.109331, 824.46
0.113688, 828.84
0.118529, 833.21
0.122403, 833.17
0.127244, 837.54
0.132085, 841.92
0.136927, 841.87
0.14177, 841.81
0.146126, 846.19
0.150969, 846.14
0.155326, 850.52
0.160168, 850.46
0.165009, 854.84
0.169368, 854.79
0.173726, 854.74
0.178086, 850.27
0.182441, 859.07
0.187284, 859.02
0.192126, 858.97
0.196969, 858.91
0.20181, 863.29
0.206168, 863.24
0.210526, 863.19
0.215369, 863.14
0.219729, 858.66
0.224086, 863.04
0.228928, 862.99
0.233771, 862.93
0.243455, 867.25
0.248297, 867.2
0.25314, 867.15
0.257498, 867.1
0.26089, 862.63
0.265246, 867.01
0.269603, 871.39
0.274447, 866.91
0.278804, 871.29
0.283164, 866.81
0.288007, 866.76
0.292365, 866.71
0.295755, 866.68
0.300596, 871.05
0.304954, 871.0
0.309797, 870.95
0.314155, 870.9
0.319, 866.42
0.323842, 866.36
0.328199, 870.74
0.333042, 870.69

File: data/ti-6al-4v/Data/SHPB/Nemat-Nasser2001/NN2001_Fig1d-800K-1e-2.csv
# Nemat-Nasser2001 Figure 1d RS-MIL-HIP Ti64
# Temperature: 800 K
# Strain rate: 1e-2 s^-1
# -----------
# Chemistry (weight %)
# Ti, Bal.
#  Y, <0.005
#  N, 0.008
#  C, 0.02
#  H, 0.002
# Fe, 0.19
#  O, 0.28
# Al, 6.33
#  V, 4.13
# Mn, 0
# Si, 0
# ----------
True strain, stress (MPa)
6.93889e-18,4.54747e-13
0.003586,115.09
0.006193,254.54
0.007847,354.16
0.009282,398.42
0.01047,455.97
0.012628,506.87
0.014549,546.7
0.017441,582.09
0.020818,613.05
0.024681,639.58
0.029031,661.67
0.032898,679.34
0.037249,697
0.041604,705.81
0.045955,723.48
0.050794,732.28
0.055147,745.51
0.059502,754.32
0.063858,758.7
0.068698,767.51
0.073052,776.31
0.077891,785.12
0.082732,789.49
0.087089,793.87
0.09193,798.24
0.096771,802.62
0.101127,807
0.105482,815.81
0.109839,820.19
0.114681,820.13
0.119522,824.51
0.12388,824.46
0.128237,828.84
0.133078,833.21
0.136952,833.17
0.141793,837.54
0.146634,841.92
0.151476,841.87
0.156319,841.81
0.160675,846.19
0.165518,846.14
0.169875,850.52
0.174717,850.46
0.179558,854.84
0.183917,854.79
0.188275,854.74
0.192635,850.27
0.19699,859.07
0.201833,859.02
0.206675,858.97
0.211518,858.91
0.216359,863.29
0.220717,863.24
0.225075,863.19
0.229918,863.14
0.234278,858.66
0.238635,863.04
0.243477,862.99
0.24832,862.93
0.258004,867.25
0.262846,867.2
0.267689,867.15
0.272047,867.1
0.275439,862.63
0.279795,867.01
0.284152,871.39
0.288996,866.91
0.293353,871.29
0.297713,866.81
0.302556,866.76
0.306914,866.71
0.310304,866.68
0.315145,871.05
0.319503,871
0.324346,870.95
0.328704,870.9
0.333549,866.42
0.338391,866.36
0.342748,870.74
0.347591,870.69
