Repository: lanl/impala

# impala

Python tools for modular Bayesian model calibration.  Posterior exploration includes tempering and adaptive MCMC.

## Example

## References


************

Copyright 2020. Triad National Security, LLC. All rights reserved.
This program was produced under U.S. Government contract 89233218CNA000001 for Los Alamos
National Laboratory (LANL), which is operated by Triad National Security, LLC for the U.S.
Department of Energy/National Nuclear Security Administration. All rights in the program are
reserved by Triad National Security, LLC, and the U.S. Department of Energy/National Nuclear
Security Administration. The Government is granted for itself and others acting on its behalf a
nonexclusive, paid-up, irrevocable worldwide license in this material to reproduce, prepare
derivative works, distribute copies to the public, perform publicly and display publicly, and to permit
others to do so.

LANL software release C19112

Authors: Devin Francom, Peter Trubey, others

[build-status-img]: https://github.com/lanl/impala/workflows/Build/badge.svg

File: data/ti-6al-4v/Data/SHPB/Seo2005/Seo2005_Fig15-1093K-1400.Plast.csv
# Seo 2005 Figure 15
# Temperature: 1093 K
# Strain rate: 1400 s^-1
# -----------
# Chemistry (weight %), min, max
# Ti, Bal.
#  Y,    , 0
#  N,    , 0.05
#  C,    , 0.08
#  H,    , 0.015
# Fe,    , 0.3
#  O,    , 0.2
# Al, 5.5, 6.75
#  V, 3.5, 4.5
# Mn,    , 0
# Si,    , 0
# ----------
Plastic strain, stress (MPa)
0.0, 599.86
0.001234, 616.1
0.002879, 626.25
0.00473, 634.37
0.005141, 636.41
0.006992, 628.3
0.008432, 616.14
0.009871, 601.95
0.011516, 589.78
0.013367, 579.65
0.015218, 571.55
0.017069, 561.41
0.017274, 561.42
0.019331, 563.46
0.020976, 573.61
0.023032, 573.62
0.024061, 577.68
0.025911, 581.75
0.026323, 583.78
0.028379, 583.79
0.029819, 581.77
0.031875, 581.78
0.032081, 579.75
0.034137, 577.73
0.034754, 575.71
0.036605, 577.75
0.038662, 577.76
0.03969, 575.74
0.041746, 575.75
0.043186, 573.73
0.045242, 573.74
0.047093, 581.86
0.048327, 585.92
0.049149, 583.9
0.051, 585.94
0.052028, 587.97
0.053674, 581.9
0.055319, 579.88
0.057375, 579.89
0.059226, 588.01
0.060049, 592.07
0.060871, 590.05
0.062928, 590.06
0.064778, 598.18
0.06519, 600.21
0.067041, 592.11
0.068891, 584.01
0.070125, 577.93
0.071359, 584.02
0.073416, 584.03
0.075266, 592.15
0.075883, 594.19
0.07794, 596.23
0.079791, 604.35
0.080202, 606.38
0.080613, 604.35
0.08267, 604.37
0.08452, 596.26
0.085549, 590.18
0.086577, 588.16
0.088428, 592.23
0.089662, 598.32
0.091718, 598.33
0.093569, 604.42
0.094803, 608.49
0.096859, 608.5
0.098093, 606.48
0.100149, 606.49
0.101589, 604.47
0.103029, 606.5
0.104879, 614.63
0.105085, 614.63
0.107141, 614.64
0.109198, 614.65
0.110226, 620.74
0.11146, 612.63
0.113516, 608.59
0.114339, 604.54
0.116395, 606.57
0.117424, 608.61
0.11948, 610.65
0.121331, 610.66
0.121742, 608.63
0.123387, 604.58
0.125444, 608.65
0.126472, 610.69
0.128117, 606.64
0.129968, 612.73
0.130174, 612.73
0.13223, 612.75
0.134287, 616.81
0.134698, 618.84
0.136549, 610.74
0.137166, 608.71
0.139016, 600.61
0.139633, 596.56
0.141484, 606.71
0.142718, 614.83
0.143541, 616.86
0.145597, 616.87
0.146008, 614.85
0.148065, 614.86
0.149504, 612.84
0.151561, 612.85
0.153206, 610.83
0.155262, 610.84
0.157113, 618.96
0.15773, 621.0
0.158142, 618.97
0.160198, 618.98
0.161637, 616.96
0.163694, 616.97
0.165339, 614.95
0.167396, 614.96
0.169452, 617.0
0.17048, 623.09
0.171508, 625.13
0.173359, 629.19
0.174182, 631.23
0.176033, 625.15
0.177883, 619.08
0.17994, 621.12
0.181379, 627.21
0.182819, 629.24
0.184875, 633.31
0.185698, 635.35
0.187549, 629.27
0.1894, 635.37
0.189605, 635.37
0.191662, 635.38
0.192279, 633.35
0.193924, 631.33
0.19598, 631.34
0.197625, 643.52
0.198654, 645.56
0.20071, 639.48
0.202355, 629.35
0.202972, 627.32
0.204, 625.3
0.204412, 627.33
0.206263, 635.46
0.206468, 635.46
0.207908, 631.41
0.209553, 633.45
0.211609, 633.46
0.212021, 631.43
0.214077, 631.44
0.215311, 629.42
0.217162, 625.37
0.217573, 623.35
0.219629, 623.36
0.220452, 625.39
0.222303, 633.51
0.22292, 635.55
0.224771, 629.47
0.226621, 621.37
0.228061, 617.32
0.230117, 621.38
0.231763, 621.39
0.232174, 619.37
0.23423, 619.38
0.236081, 623.45
0.236287, 623.45
0.237109, 627.51
0.239166, 627.52
0.239577, 625.49
0.240605, 619.41
0.241222, 617.39
0.242867, 621.45
0.243896, 625.52
0.244924, 627.55
0.245541, 625.52
0.246363, 623.5
0.24698, 625.53
0.248009, 627.57
0.248831, 629.6
0.250476, 639.75
0.252327, 633.67
0.253561, 623.54
0.254384, 619.49
0.255206, 617.46
0.256029, 621.52
0.257674, 633.7
0.258085, 635.73
0.258702, 637.77
0.259319, 639.8
0.259525, 637.77
0.26117, 625.61
0.261992, 617.5
0.262609, 615.47
0.26446, 621.57
0.2659, 635.78
0.266105, 637.81
0.267545, 633.76
0.267956, 631.73
0.268573, 629.7
0.26919, 625.65
0.270013, 621.6
0.270424, 619.57
0.271041, 621.6
0.271863, 625.67
0.272686, 631.76
0.273303, 635.82
0.273714, 637.85
0.274948, 635.82
0.276593, 625.69
0.277416, 617.58
0.277827, 615.56
0.278444, 613.53
0.279884, 615.57
0.280706, 619.63
0.281734, 623.69
0.282557, 627.75

File: data/ti-6al-4v/Data/SHPB/Seo2005/Seo2005_Fig15-1093K-1400.csv
# Seo 2005 Figure 15
# Temperature: 1093 K
# Strain rate: 1400 s^-1
# -----------
# Chemistry (weight %), min, max
# Ti, Bal.
#  Y,    , 0
#  N,    , 0.05
#  C,    , 0.08
#  H,    , 0.015
# Fe,    , 0.3
#  O,    , 0.2
# Al, 5.5, 6.75
#  V, 3.5, 4.5
# Mn,    , 0
# Si,    , 0
# ----------
True strain, stress (MPa)
0,4.54747e-13
0.001632,202.87
0.002775,299.48
0.003591,352.61
0.004632,405.1
0.005044,425.39
0.005455,445.67
0.005661,465.96
0.006072,484.22
0.006689,504.51
0.007306,524.8
0.007717,543.05
0.008334,563.34
0.009157,581.6
0.009979,599.86
0.011213,616.1
0.012858,626.25
0.014709,634.37
0.01512,636.41
0.016971,628.3
0.018411,616.14
0.01985,601.95
0.021495,589.78
0.023346,579.65
0.025197,571.55
0.027048,561.41
0.027253,561.42
0.02931,563.46
0.030955,573.61
0.033011,573.62
0.03404,577.68
0.03589,581.75
0.036302,583.78
0.038358,583.79
0.039798,581.77
0.041854,581.78
0.04206,579.75
0.044116,577.73
0.044733,575.71
0.046584,577.75
0.048641,577.76
0.049669,575.74
0.051725,575.75
0.053165,573.73
0.055221,573.74
0.057072,581.86
0.058306,585.92
0.059128,583.9
0.060979,585.94
0.062007,587.97
0.063653,581.9
0.065298,579.88
0.067354,579.89
0.069205,588.01
0.070028,592.07
0.07085,590.05
0.072907,590.06
0.074757,598.18
0.075169,600.21
0.07702,592.11
0.07887,584.01
0.080104,577.93
0.081338,584.02
0.083395,584.03
0.085245,592.15
0.085862,594.19
0.087919,596.23
0.08977,604.35
0.090181,606.38
0.090592,604.35
0.092649,604.37
0.094499,596.26
0.095528,590.18
0.096556,588.16
0.098407,592.23
0.099641,598.32
0.101697,598.33
0.103548,604.42
0.104782,608.49
0.106838,608.5
0.108072,606.48
0.110128,606.49
0.111568,604.47
0.113008,606.5
0.114858,614.63
0.115064,614.63
0.11712,614.64
0.119177,614.65
0.120205,620.74
0.121439,612.63
0.123495,608.59
0.124318,604.54
0.126374,606.57
0.127403,608.61
0.129459,610.65
0.13131,610.66
0.131721,608.63
0.133366,604.58
0.135423,608.65
0.136451,610.69
0.138096,606.64
0.139947,612.73
0.140153,612.73
0.142209,612.75
0.144266,616.81
0.144677,618.84
0.146528,610.74
0.147145,608.71
0.148995,600.61
0.149612,596.56
0.151463,606.71
0.152697,614.83
0.15352,616.86
0.155576,616.87
0.155987,614.85
0.158044,614.86
0.159483,612.84
0.16154,612.85
0.163185,610.83
0.165241,610.84
0.167092,618.96
0.167709,621
0.168121,618.97
0.170177,618.98
0.171616,616.96
0.173673,616.97
0.175318,614.95
0.177375,614.96
0.179431,617
0.180459,623.09
0.181487,625.13
0.183338,629.19
0.184161,631.23
0.186012,625.15
0.187862,619.08
0.189919,621.12
0.191358,627.21
0.192798,629.24
0.194854,633.31
0.195677,635.35
0.197528,629.27
0.199379,635.37
0.199584,635.37
0.201641,635.38
0.202258,633.35
0.203903,631.33
0.205959,631.34
0.207604,643.52
0.208633,645.56
0.210689,639.48
0.212334,629.35
0.212951,627.32
0.213979,625.3
0.214391,627.33
0.216242,635.46
0.216447,635.46
0.217887,631.41
0.219532,633.45
0.221588,633.46
0.222,631.43
0.224056,631.44
0.22529,629.42
0.227141,625.37
0.227552,623.35
0.229608,623.36
0.230431,625.39
0.232282,633.51
0.232899,635.55
0.23475,629.47
0.2366,621.37
0.23804,617.32
0.240096,621.38
0.241742,621.39
0.242153,619.37
0.244209,619.38
0.24606,623.45
0.246266,623.45
0.247088,627.51
0.249145,627.52
0.249556,625.49
0.250584,619.41
0.251201,617.39
0.252846,621.45
0.253875,625.52
0.254903,627.55
0.25552,625.52
0.256342,623.5
0.256959,625.53
0.257988,627.57
0.25881,629.6
0.260455,639.75
0.262306,633.67
0.26354,623.54
0.264363,619.49
0.265185,617.46
0.266008,621.52
0.267653,633.7
0.268064,635.73
0.268681,637.77
0.269298,639.8
0.269504,637.77
0.271149,625.61
0.271971,617.5
0.272588,615.47
0.274439,621.57
0.275879,635.78
0.276084,637.81
0.277524,633.76
0.277935,631.73
0.278552,629.7
0.279169,625.65
0.279992,621.6
0.280403,619.57
0.28102,621.6
0.281842,625.67
0.282665,631.76
0.283282,635.82
0.283693,637.85
0.284927,635.82
0.286572,625.69
0.287395,617.58
0.287806,615.56
0.288423,613.53
0.289863,615.57
0.290685,619.63
0.291713,623.69
0.292536,627.75
0.294181,619.65
0.295209,609.51

File: data/ti-6al-4v/Data/SHPB/Seo2005/Seo2005_Fig15-1293K-1400.Plast.csv
# Seo 2005 Figure 15
# Temperature: 1293 K
# Strain rate: 1400 s^-1
# -----------
# Chemistry (weight %), min, max
# Ti, Bal.
#  Y,    , 0
#  N,    , 0.05
#  C,    , 0.08
#  H,    , 0.015
# Fe,    , 0.3
#  O,    , 0.2
# Al, 5.5, 6.75
#  V, 3.5, 4.5
# Mn,    , 0
# Si,    , 0
# ----------
Plastic strain, stress (MPa)
0.0, 317.89
0.001028, 334.12
0.002673, 346.3
0.002879, 346.3
0.004935, 344.28
0.006786, 336.18
0.008637, 326.05
0.010076, 313.88
0.011722, 301.72
0.013572, 291.59
0.014189, 287.53
0.015835, 291.6
0.017891, 291.61
0.019536, 299.73
0.020359, 307.85
0.021593, 303.8
0.023443, 307.87
0.025089, 295.71
0.025294, 295.71
0.027351, 297.75
0.027968, 301.81
0.030024, 301.82
0.031258, 305.88
0.032081, 303.86
0.03352, 305.9
0.034754, 301.84
0.03681, 297.8
0.038867, 297.81
0.040101, 293.76
0.041335, 297.82
0.043391, 299.86
0.044008, 303.92
0.045036, 301.9
0.047093, 303.94
0.04771, 303.94
0.048121, 301.92
0.049149, 299.89
0.050383, 301.93
0.052234, 295.85
0.054085, 301.95
0.055318, 306.01
0.056964, 297.91
0.057581, 295.88
0.058814, 299.95
0.06046, 293.87
0.06231, 299.96
0.062722, 299.97
0.064573, 304.03
0.065395, 308.09
0.066218, 306.07
0.068274, 308.11
0.068685, 310.14
0.070536, 304.07
0.071564, 302.04
0.073621, 302.05
0.075472, 293.95
0.077117, 300.04
0.079173, 302.08
0.080613, 308.18
0.082258, 306.16
0.084314, 306.17
0.08452, 304.14
0.086577, 304.15
0.088633, 304.16
0.088839, 306.19
0.090278, 304.17
0.092129, 308.24
0.094185, 308.25
0.096242, 308.26
0.098298, 308.27
0.100149, 302.2
0.100355, 302.2
0.101589, 306.26
0.103439, 314.38
0.104056, 316.42
0.105907, 310.34
0.106524, 308.32
0.106935, 310.35
0.108992, 310.36
0.110637, 304.28
0.112694, 304.29
0.114133, 302.27
0.11619, 306.34
0.116395, 306.34
0.118452, 304.32
0.120508, 304.33
0.121742, 300.28
0.123798, 304.35
0.124415, 306.38
0.126472, 310.45
0.126677, 310.45
0.128734, 310.46
0.13079, 310.47
0.132024, 314.54
0.133464, 306.43
0.134698, 308.47
0.136754, 308.48
0.138194, 314.57
0.139016, 312.55
0.140044, 310.52
0.142101, 306.48
0.144157, 304.46
0.144774, 300.41
0.146831, 304.47
0.147448, 306.51
0.149093, 310.57
0.150944, 312.61
0.153, 308.56
0.154234, 304.51
0.155262, 306.55
0.157113, 302.5
0.158552, 300.48
0.159786, 304.54
0.160403, 306.58
0.160815, 304.55
0.16246, 310.64
0.163694, 306.59
0.165133, 308.63
0.166367, 306.61
0.16719, 304.58
0.16904, 298.51
0.169246, 298.51
0.171097, 304.6
0.172536, 308.67
0.174593, 308.68
0.176649, 308.69
0.177677, 304.64
0.179528, 310.74
0.180557, 308.71
0.182202, 310.75
0.183847, 306.7
0.185903, 308.74
0.186726, 308.75
0.187137, 306.72
0.18796, 304.7
0.189194, 306.73
0.190222, 308.76
0.191456, 304.71
0.193512, 306.75
0.194335, 308.79
0.195569, 306.76
0.197214, 304.75
0.198036, 302.72
0.198859, 300.7
0.199682, 302.73
0.201327, 306.8
0.203383, 306.81
0.204206, 308.84
0.204411, 306.81
0.205851, 308.85
0.206674, 310.88
0.208524, 306.83
0.209141, 304.81
0.210786, 306.85
0.211609, 308.88
0.212637, 306.86
0.214694, 306.87
0.214899, 304.84
0.215928, 300.79
0.216544, 298.76
0.216956, 300.79
0.218395, 308.92
0.219012, 310.95
0.221069, 310.96
0.223125, 310.97
0.223331, 308.94
0.223948, 306.92
0.225593, 308.95
0.226415, 310.99
0.228061, 308.97
0.228472, 306.94
0.229706, 304.92
0.230528, 302.9
0.232585, 302.91
0.232996, 304.94
0.23423, 306.97
0.236286, 304.95
0.236492, 302.93
0.237109, 298.87
0.238137, 294.82
0.239988, 296.86
0.241222, 300.92
0.241633, 302.95

File: data/ti-6al-4v/Data/SHPB/Seo2005/Seo2005_Fig15-1293K-1400.csv
# Seo 2005 Figure 15
# Temperature: 1293 K
# Strain rate: 1400 s^-1
# -----------
# Chemistry (weight %), min, max
# Ti, Bal.
#  Y,    , 0
#  N,    , 0.05
#  C,    , 0.08
#  H,    , 0.015
# Fe,    , 0.3
#  O,    , 0.2
# Al, 5.5, 6.75
#  V, 3.5, 4.5
# Mn,    , 0
# Si,    , 0
# ----------
True strain, stress (MPa)
0,4.54747e-13
0.001143,96.61
0.002122,146.52
0.002576,181.95
0.002987,202.24
0.003399,222.53
0.00381,240.79
0.004427,261.08
0.005044,281.36
0.005661,299.62
0.006689,317.89
0.007717,334.12
0.009362,346.3
0.009568,346.3
0.011624,344.28
0.013475,336.18
0.015326,326.05
0.016765,313.88
0.018411,301.72
0.020261,291.59
0.020878,287.53
0.022524,291.6
0.02458,291.61
0.026225,299.73
0.027048,307.85
0.028282,303.8
0.030132,307.87
0.031778,295.71
0.031983,295.71
0.03404,297.75
0.034657,301.81
0.036713,301.82
0.037947,305.88
0.03877,303.86
0.040209,305.9
0.041443,301.84
0.043499,297.8
0.045556,297.81
0.04679,293.76
0.048024,297.82
0.05008,299.86
0.050697,303.92
0.051725,301.9
0.053782,303.94
0.054399,303.94
0.05481,301.92
0.055838,299.89
0.057072,301.93
0.058923,295.85
0.060774,301.95
0.062007,306.01
0.063653,297.91
0.06427,295.88
0.065503,299.95
0.067149,293.87
0.068999,299.96
0.069411,299.97
0.071262,304.03
0.072084,308.09
0.072907,306.07
0.074963,308.11
0.075374,310.14
0.077225,304.07
0.078253,302.04
0.08031,302.05
0.082161,293.95
0.083806,300.04
0.085862,302.08
0.087302,308.18
0.088947,306.16
0.091003,306.17
0.091209,304.14
0.093266,304.15
0.095322,304.16
0.095528,306.19
0.096967,304.17
0.098818,308.24
0.100874,308.25
0.102931,308.26
0.104987,308.27
0.106838,302.2
0.107044,302.2
0.108278,306.26
0.110128,314.38
0.110745,316.42
0.112596,310.34
0.113213,308.32
0.113624,310.35
0.115681,310.36
0.117326,304.28
0.119383,304.29
0.120822,302.27
0.122879,306.34
0.123084,306.34
0.125141,304.32
0.127197,304.33
0.128431,300.28
0.130487,304.35
0.131104,306.38
0.133161,310.45
0.133366,310.45
0.135423,310.46
0.137479,310.47
0.138713,314.54
0.140153,306.43
0.141387,308.47
0.143443,308.48
0.144883,314.57
0.145705,312.55
0.146733,310.52
0.14879,306.48
0.150846,304.46
0.151463,300.41
0.15352,304.47
0.154137,306.51
0.155782,310.57
0.157633,312.61
0.159689,308.56
0.160923,304.51
0.161951,306.55
0.163802,302.5
0.165241,300.48
0.166475,304.54
0.167092,306.58
0.167504,304.55
0.169149,310.64
0.170383,306.59
0.171822,308.63
0.173056,306.61
0.173879,304.58
0.175729,298.51
0.175935,298.51
0.177786,304.6
0.179225,308.67
0.181282,308.68
0.183338,308.69
0.184366,304.64
0.186217,310.74
0.187246,308.71
0.188891,310.75
0.190536,306.7
0.192592,308.74
0.193415,308.75
0.193826,306.72
0.194649,304.7
0.195883,306.73
0.196911,308.76
0.198145,304.71
0.200201,306.75
0.201024,308.79
0.202258,306.76
0.203903,304.75
0.204725,302.72
0.205548,300.7
0.206371,302.73
0.208016,306.8
0.210072,306.81
0.210895,308.84
0.2111,306.81
0.21254,308.85
0.213363,310.88
0.215213,306.83
0.21583,304.81
0.217475,306.85
0.218298,308.88
0.219326,306.86
0.221383,306.87
0.221588,304.84
0.222617,300.79
0.223233,298.76
0.223645,300.79
0.225084,308.92
0.225701,310.95
0.227758,310.96
0.229814,310.97
0.23002,308.94
0.230637,306.92
0.232282,308.95
0.233104,310.99
0.23475,308.97
0.235161,306.94
0.236395,304.92
0.237217,302.9
0.239274,302.91
0.239685,304.94
0.240919,306.97
0.242975,304.95
0.243181,302.93
0.243798,298.87
0.244826,294.82
0.246677,296.86
0.247911,300.92
0.248322,302.95
0.249967,294.85
0.250584,290.8
0.251201,288.77
0.252024,284.72
0.252846,282.69
0.253875,284.73
0.254697,286.76
0.255725,284.74
0.256342,282.71
0.256959,280.69
0.257782,278.66
0.258604,272.58
0.259427,266.5

File: data/ti-6al-4v/Data/SHPB/Seo2005/Seo2005_Fig15-298K-1400.Plast.csv
# Seo 2005 Figure 15
# Temperature: 298 K
# Strain rate: 1400 s^-1
# -----------
# Chemistry (weight %), min, max
# Ti, Bal.
#  Y,    , 0
#  N,    , 0.05
#  C,    , 0.08
#  H,    , 0.015
# Fe,    , 0.3
#  O,    , 0.2
# Al, 5.5, 6.75
#  V, 3.5, 4.5
# Mn,    , 0
# Si,    , 0
# ----------
Plastic strain, stress (MPa)
0.0, 1391.02
0.001234, 1407.26
0.002674, 1421.47
0.002879, 1421.47
0.004524, 1409.3
0.005964, 1395.11
0.006581, 1393.09
0.006992, 1395.12
0.008226, 1378.9
0.008843, 1360.64
0.00946, 1350.51
0.011105, 1342.4
0.011928, 1328.2
0.01275, 1326.18
0.013367, 1324.16
0.013779, 1326.19
0.015012, 1340.39
0.015629, 1344.45
0.016452, 1342.43
0.017686, 1358.66
0.018097, 1366.78
0.01892, 1364.76
0.020154, 1378.96
0.02077, 1383.02
0.02221, 1368.83
0.023855, 1358.7
0.024678, 1356.67
0.026323, 1350.6
0.027351, 1332.34
0.028791, 1320.18
0.028996, 1318.15
0.03023, 1303.96
0.031258, 1301.94
0.032904, 1293.83
0.033726, 1291.81
0.035166, 1306.02
0.036605, 1316.17
0.037839, 1334.43
0.03825, 1336.46
0.040307, 1340.53
0.042158, 1348.65
0.043597, 1362.86
0.043803, 1364.89
0.044831, 1362.87
0.046476, 1368.96
0.048327, 1373.03
0.049561, 1381.15
0.050795, 1375.07
0.05244, 1385.22
0.053674, 1381.17
0.055113, 1395.38
0.056141, 1399.44
0.057992, 1407.56
0.058609, 1411.62
0.059432, 1405.54
0.061077, 1413.67
0.0619, 1409.61
0.06375, 1407.59
0.06519, 1391.37
0.065601, 1391.38
0.066629, 1399.5
0.067658, 1393.42
0.069508, 1401.54
0.070331, 1405.6
0.071976, 1415.75
0.072593, 1421.84
0.073827, 1417.79
0.075472, 1421.86
0.077323, 1419.84
0.078968, 1417.82
0.080613, 1427.97
0.080819, 1430.0
0.082464, 1423.92
0.083904, 1432.04
0.085137, 1425.97
0.086577, 1438.14
0.088017, 1434.09
0.088428, 1436.13
0.089867, 1448.3
0.09069, 1444.25
0.092335, 1448.32
0.094392, 1450.36
0.095008, 1454.42
0.095831, 1448.34
0.097476, 1460.52
0.097887, 1464.58
0.099738, 1472.7
0.10015, 1476.76
0.101795, 1464.6
0.102412, 1458.51
0.104263, 1450.41
0.105085, 1440.27
0.106319, 1444.34
0.107347, 1432.17
0.108581, 1434.21
0.109815, 1426.1
0.11146, 1430.16
0.112694, 1424.08
0.114133, 1438.29
0.114339, 1440.32
0.116396, 1440.33
0.116807, 1438.31
0.118863, 1440.35
0.119275, 1442.38
0.120508, 1434.27
0.121948, 1438.33
0.123182, 1434.28
0.124827, 1446.46
0.125444, 1446.47
0.125855, 1444.44
0.127295, 1456.62
0.127912, 1466.77
0.129146, 1460.69
0.129557, 1462.72
0.131408, 1454.61
0.131613, 1452.59
0.133464, 1458.68
0.134287, 1454.63
0.135726, 1458.69
0.137577, 1462.76
0.139017, 1472.91
0.140045, 1468.86
0.141073, 1472.92
0.142101, 1466.84
0.142718, 1464.82
0.144158, 1470.91
0.145392, 1468.89
0.14642, 1466.86
0.147859, 1464.84
0.149299, 1470.94
0.150533, 1464.86
0.151972, 1477.04
0.153412, 1472.99
0.154646, 1477.05
0.156291, 1468.95
0.157113, 1470.98
0.158553, 1460.84
0.159992, 1475.05
0.160404, 1477.08
0.162049, 1464.92
0.162255, 1464.92
0.163488, 1475.07
0.1639, 1473.04
0.165545, 1483.19
0.16575, 1485.22
0.16719, 1483.2
0.16863, 1481.18
0.170275, 1491.33
0.171097, 1499.45
0.172948, 1503.52
0.174388, 1511.64
0.176238, 1515.71
0.178295, 1517.75
0.179529, 1531.95
0.180968, 1546.16
0.181791, 1548.19
0.182819, 1544.14
0.183847, 1548.21
0.185081, 1540.1
0.186521, 1550.25
0.18796, 1538.08
0.188577, 1536.06
0.1894, 1540.12
0.191251, 1538.1
0.19269, 1523.91
0.193307, 1521.89
0.194335, 1530.0
0.195158, 1523.92
0.196186, 1527.99
0.197214, 1523.93
0.197831, 1521.91
0.199065, 1536.12
0.199476, 1538.15
0.20071, 1525.98
0.201533, 1528.01
0.202355, 1530.05
0.204001, 1536.14
0.205234, 1532.09
0.205646, 1534.12
0.206468, 1536.16
0.20688, 1534.13
0.207702, 1528.05
0.208525, 1530.08
0.209347, 1534.14
0.209759, 1532.12
0.210376, 1534.15
0.211404, 1542.27
0.212021, 1540.24
0.212638, 1538.22
0.213049, 1536.19
0.213666, 1540.25
0.214283, 1536.2
0.214694, 1534.17
0.216339, 1542.29
0.216751, 1544.32
0.217573, 1542.3
0.219218, 1540.28
0.220041, 1538.26
0.221892, 1530.15
0.222097, 1530.15
0.223537, 1544.36
0.223743, 1544.36
0.224154, 1542.34
0.224565, 1540.31
0.225799, 1546.4
0.227444, 1536.27
0.228472, 1542.36
0.229295, 1540.33
0.23094, 1548.46
0.231146, 1550.49
0.233202, 1550.5
0.23423, 1546.45
0.235053, 1548.48
0.235876, 1554.57
0.236493, 1556.6
0.237521, 1558.64
0.238138, 1560.67
0.23896, 1558.64
0.239988, 1552.56
0.240605, 1550.54
0.242251, 1548.52
0.243073, 1550.55
0.243484, 1552.58
0.244101, 1550.56
0.244718, 1548.53
0.245952, 1554.62
0.246775, 1550.57
0.24842, 1556.67
0.248831, 1554.64
0.249243, 1552.61
0.250476, 1554.65
0.251299, 1550.6
0.251916, 1546.54
0.252327, 1548.57
0.25315, 1552.63
0.253972, 1550.61
0.255001, 1548.59
0.256029, 1540.48
0.256646, 1542.51
0.258085, 1530.35
0.258497, 1526.29

File: data/ti-6al-4v/Data/SHPB/Seo2005/Seo2005_Fig15-298K-1400.csv
# Seo 2005 Figure 15
# Temperature: 298 K
# Strain rate: 1400 s^-1
# -----------
# Chemistry (weight %), min, max
# Ti, Bal.
#  Y,    , 0
#  N,    , 0.05
#  C,    , 0.08
#  H,    , 0.015
# Fe,    , 0.3
#  O,    , 0.2
# Al, 5.5, 6.75
#  V, 3.5, 4.5
# Mn,    , 0
# Si,    , 0
# ----------
True strain, stress (MPa)
0,4.54747e-13
0.000816,132.03
0.002122,273.71
0.003101,383.2
0.004897,547.43
0.006366,690.73
0.007508,784.12
0.008324,854.96
0.009157,914.28
0.009362,934.56
0.009774,954.85
0.009979,975.14
0.010185,995.42
0.010596,1015.71
0.010802,1033.97
0.011213,1054.25
0.011419,1074.54
0.01183,1094.83
0.012036,1115.11
0.012447,1135.4
0.012858,1155.69
0.013269,1173.95
0.013681,1194.23
0.013886,1214.52
0.014298,1234.81
0.014709,1255.09
0.015326,1273.35
0.015943,1293.64
0.016354,1313.93
0.016765,1332.19
0.017382,1352.48
0.017794,1372.76
0.018616,1391.02
0.01985,1407.26
0.02129,1421.47
0.021495,1421.47
0.02314,1409.3
0.02458,1395.11
0.025197,1393.09
0.025608,1395.12
0.026842,1378.9
0.027459,1360.64
0.028076,1350.51
0.029721,1342.4
0.030544,1328.2
0.031366,1326.18
0.031983,1324.16
0.032395,1326.19
0.033628,1340.39
0.034245,1344.45
0.035068,1342.43
0.036302,1358.66
0.036713,1366.78
0.037536,1364.76
0.03877,1378.96
0.039386,1383.02
0.040826,1368.83
0.042471,1358.7
0.043294,1356.67
0.044939,1350.6
0.045967,1332.34
0.047407,1320.18
0.047612,1318.15
0.048846,1303.96
0.049874,1301.94
0.05152,1293.83
0.052342,1291.81
0.053782,1306.02
0.055221,1316.17
0.056455,1334.43
0.056866,1336.46
0.058923,1340.53
0.060774,1348.65
0.062213,1362.86
0.062419,1364.89
0.063447,1362.87
0.065092,1368.96
0.066943,1373.03
0.068177,1381.15
0.069411,1375.07
0.071056,1385.22
0.07229,1381.17
0.073729,1395.38
0.074757,1399.44
0.076608,1407.56
0.077225,1411.62
0.078048,1405.54
0.079693,1413.67
0.080516,1409.61
0.082366,1407.59
0.083806,1391.37
0.084217,1391.38
0.085245,1399.5
0.086274,1393.42
0.088124,1401.54
0.088947,1405.6
0.090592,1415.75
0.091209,1421.84
0.092443,1417.79
0.094088,1421.86
0.095939,1419.84
0.097584,1417.82
0.099229,1427.97
0.099435,1430
0.10108,1423.92
0.10252,1432.04
0.103753,1425.97
0.105193,1438.14
0.106633,1434.09
0.107044,1436.13
0.108483,1448.3
0.109306,1444.25
0.110951,1448.32
0.113008,1450.36
0.113624,1454.42
0.114447,1448.34
0.116092,1460.52
0.116503,1464.58
0.118354,1472.7
0.118766,1476.76
0.120411,1464.6
0.121028,1458.51
0.122879,1450.41
0.123701,1440.27
0.124935,1444.34
0.125963,1432.17
0.127197,1434.21
0.128431,1426.1
0.130076,1430.16
0.13131,1424.08
0.132749,1438.29
0.132955,1440.32
0.135012,1440.33
0.135423,1438.31
0.137479,1440.35
0.137891,1442.38
0.139124,1434.27
0.140564,1438.33
0.141798,1434.28
0.143443,1446.46
0.14406,1446.47
0.144471,1444.44
0.145911,1456.62
0.146528,1466.77
0.147762,1460.69
0.148173,1462.72
0.150024,1454.61
0.150229,1452.59
0.15208,1458.68
0.152903,1454.63
0.154342,1458.69
0.156193,1462.76
0.157633,1472.91
0.158661,1468.86
0.159689,1472.92
0.160717,1466.84
0.161334,1464.82
0.162774,1470.91
0.164008,1468.89
0.165036,1466.86
0.166475,1464.84
0.167915,1470.94
0.169149,1464.86
0.170588,1477.04
0.172028,1472.99
0.173262,1477.05
0.174907,1468.95
0.175729,1470.98
0.177169,1460.84
0.178608,1475.05
0.17902,1477.08
0.180665,1464.92
0.180871,1464.92
0.182104,1475.07
0.182516,1473.04
0.184161,1483.19
0.184366,1485.22
0.185806,1483.2
0.187246,1481.18
0.188891,1491.33
0.189713,1499.45
0.191564,1503.52
0.193004,1511.64
0.194854,1515.71
0.196911,1517.75
0.198145,1531.95
0.199584,1546.16
0.200407,1548.19
0.201435,1544.14
0.202463,1548.21
0.203697,1540.1
0.205137,1550.25
0.206576,1538.08
0.207193,1536.06
0.208016,1540.12
0.209867,1538.1
0.211306,1523.91
0.211923,1521.89
0.212951,1530
0.213774,1523.92
0.214802,1527.99
0.21583,1523.93
0.216447,1521.91
0.217681,1536.12
0.218092,1538.15
0.219326,1525.98
0.220149,1528.01
0.220971,1530.05
0.222617,1536.14
0.22385,1532.09
0.224262,1534.12
0.225084,1536.16
0.225496,1534.13
0.226318,1528.05
0.227141,1530.08
0.227963,1534.14
0.228375,1532.12
0.228992,1534.15
0.23002,1542.27
0.230637,1540.24
0.231254,1538.22
0.231665,1536.19
0.232282,1540.25
0.232899,1536.2
0.23331,1534.17
0.234955,1542.29
0.235367,1544.32
0.236189,1542.3
0.237834,1540.28
0.238657,1538.26
0.240508,1530.15
0.240713,1530.15
0.242153,1544.36
0.242359,1544.36
0.24277,1542.34
0.243181,1540.31
0.244415,1546.4
0.24606,1536.27
0.247088,1542.36
0.247911,1540.33
0.249556,1548.46
0.249762,1550.49
0.251818,1550.5
0.252846,1546.45
0.253669,1548.48
0.254492,1554.57
0.255109,1556.6
0.256137,1558.64
0.256754,1560.67
0.257576,1558.64
0.258604,1552.56
0.259221,1550.54
0.260867,1548.52
0.261689,1550.55
0.2621,1552.58
0.262717,1550.56
0.263334,1548.53
0.264568,1554.62
0.265391,1550.57
0.267036,1556.67
0.267447,1554.64
0.267859,1552.61
0.269092,1554.65
0.269915,1550.6
0.270532,1546.54
0.270943,1548.57
0.271766,1552.63
0.272588,1550.61
0.273617,1548.59
0.274645,1540.48
0.275262,1542.51
0.276701,1530.35
0.277113,1526.29

File: data/ti-6al-4v/Data/SHPB/Seo2005/Seo2005_Fig15-493K-1400.Plast.csv
# Seo 2005 Figure 15
# Temperature: 493 K
# Strain rate: 1400 s^-1
# -----------
# Chemistry (weight %), min, max
# Ti, Bal.
#  Y,    , 0
#  N,    , 0.05
#  C,    , 0.08
#  H,    , 0.015
# Fe,    , 0.3
#  O,    , 0.2
# Al, 5.5, 6.75
#  V, 3.5, 4.5
# Mn,    , 0
# Si,    , 0
# ----------
Plastic strain, stress (MPa)
0.0, 1143.53
0.001439, 1159.77
0.002879, 1173.98
0.004524, 1184.13
0.004935, 1186.16
0.006991, 1184.14
0.008431, 1169.95
0.009459, 1151.7
0.010487, 1133.45
0.011721, 1119.26
0.012955, 1103.03
0.013983, 1084.78
0.015012, 1068.56
0.016451, 1052.34
0.018096, 1040.18
0.019125, 1040.18
0.02077, 1052.36
0.022415, 1064.54
0.023443, 1082.81
0.024471, 1099.04
0.025911, 1113.25
0.027145, 1129.48
0.027556, 1133.54
0.029612, 1133.55
0.029818, 1131.52
0.031463, 1123.42
0.032697, 1105.17
0.033931, 1088.95
0.035165, 1074.75
0.035987, 1072.73
0.037016, 1070.71
0.038867, 1068.69
0.040923, 1068.7
0.042568, 1080.88
0.044213, 1091.03
0.046064, 1101.18
0.047709, 1111.33
0.047915, 1111.34
0.04956, 1109.32
0.051411, 1107.3
0.053262, 1105.28
0.055318, 1105.29
0.056552, 1111.38
0.058197, 1101.25
0.060048, 1107.34
0.061488, 1119.52
0.062104, 1121.55
0.063338, 1119.53
0.065189, 1123.6
0.066423, 1141.86
0.067451, 1149.98
0.069096, 1139.85
0.069508, 1137.82
0.071564, 1137.83
0.07177, 1135.81
0.073621, 1141.9
0.074649, 1145.96
0.075471, 1139.88
0.077528, 1141.92
0.079379, 1152.07
0.081229, 1156.14
0.082875, 1170.35
0.08308, 1172.38
0.085137, 1172.39
0.085342, 1170.36
0.087193, 1168.34
0.089044, 1166.33
0.090689, 1164.31
0.09254, 1166.34
0.093979, 1180.55
0.094391, 1184.61
0.096447, 1182.59
0.097887, 1180.57
0.099738, 1184.64
0.100766, 1192.76
0.102411, 1180.6
0.102617, 1180.6
0.104467, 1174.52
0.10529, 1166.41
0.10673, 1170.48
0.107963, 1168.46
0.11002, 1166.44
0.111871, 1164.42
0.113516, 1162.4
0.115367, 1166.47
0.115984, 1168.5
0.117834, 1158.37
0.11804, 1158.37
0.118863, 1156.34
0.120713, 1154.32
0.12277, 1154.34
0.124415, 1166.52
0.124621, 1166.52
0.12606, 1170.58
0.126677, 1172.61
0.127088, 1170.59
0.128939, 1168.57
0.130996, 1170.61
0.131613, 1174.67
0.133463, 1164.54
0.134286, 1162.51
0.136342, 1166.58
0.138399, 1166.59
0.13881, 1164.56
0.140661, 1172.69
0.141895, 1178.78
0.142717, 1176.76
0.144363, 1174.74
0.146213, 1176.78
0.147859, 1190.98
0.148476, 1193.02
0.149915, 1190.99
0.151766, 1188.98
0.153617, 1186.96
0.155262, 1197.11
0.156701, 1207.26
0.158347, 1193.07
0.158552, 1191.04
0.160403, 1199.16
0.160609, 1201.19
0.162459, 1193.09
0.163076, 1191.07
0.165133, 1193.1
0.165544, 1195.14
0.167601, 1195.15
0.167806, 1193.12
0.169863, 1193.13
0.170891, 1197.19
0.172742, 1189.09
0.173359, 1187.06
0.175004, 1197.21
0.176649, 1187.08
0.177266, 1187.08
0.178911, 1199.26
0.179734, 1203.33
0.181173, 1207.39
0.183024, 1199.29
0.183641, 1197.26
0.18508, 1195.24
0.186726, 1193.22
0.188576, 1201.34
0.190427, 1209.47
0.190633, 1211.5
0.192484, 1209.48
0.194334, 1213.55
0.19598, 1225.73
0.196185, 1227.76
0.197214, 1225.73
0.198242, 1223.71
0.200093, 1229.81
0.201326, 1241.98
0.203383, 1241.99
0.204, 1239.97
0.205028, 1237.95
0.206673, 1235.93
0.20873, 1237.97
0.209552, 1240.0
0.211197, 1237.98
0.213048, 1229.87
0.213254, 1229.88
0.214693, 1242.05
0.214899, 1244.08
0.216544, 1240.04
0.217984, 1244.1
0.219423, 1229.91
0.220863, 1236.0
0.222508, 1225.87
0.223125, 1223.84
0.224976, 1231.97
0.225593, 1234.0
0.227649, 1231.98
0.22806, 1231.98
0.229294, 1229.96
0.230528, 1227.94
0.232173, 1225.92
0.233818, 1223.9
0.235875, 1223.91
0.23752, 1236.09
0.238137, 1240.15
0.239782, 1234.08
0.240399, 1232.05
0.241222, 1234.08
0.242044, 1236.12
0.242867, 1238.15
0.243689, 1240.18
0.24554, 1242.22
0.246157, 1244.25
0.246363, 1242.22
0.247802, 1230.06
0.248214, 1228.03
0.249447, 1230.07
0.249859, 1232.1
0.250476, 1234.13
0.250681, 1232.11
0.251504, 1234.14
0.252943, 1244.29
0.253766, 1246.32
0.254589, 1248.35
0.256234, 1242.28
0.258085, 1248.37
0.258496, 1250.4
0.259318, 1248.38
0.260964, 1236.22
0.261169, 1234.19
0.261992, 1232.17
0.262814, 1234.2
0.264254, 1246.38
0.265076, 1250.44
0.266722, 1248.42
0.267544, 1246.4
0.269395, 1244.38
0.27104, 1242.36
0.272685, 1240.34
0.274125, 1238.32
0.27577, 1236.3
0.277415, 1234.28

File: data/ti-6al-4v/Data/SHPB/Seo2005/Seo2005_Fig15-493K-1400.csv
# Seo 2005 Figure 15
# Temperature: 493 K
# Strain rate: 1400 s^-1
# -----------
# Chemistry (weight %), min, max
# Ti, Bal.
#  Y,    , 0
#  N,    , 0.05
#  C,    , 0.08
#  H,    , 0.015
# Fe,    , 0.3
#  O,    , 0.2
# Al, 5.5, 6.75
#  V, 3.5, 4.5
# Mn,    , 0
# Si,    , 0
# ----------
True strain, stress (MPa)
0,4.54747e-13
0.000816,130.42
0.002122,270.49
0.003101,379.98
0.004897,549.04
0.006529,689.12
0.007508,782.51
0.009362,869.65
0.009774,889.94
0.010185,910.23
0.010596,928.48
0.011007,948.77
0.011213,969.06
0.011624,989.34
0.012036,1009.63
0.012447,1029.92
0.012858,1048.18
0.013475,1068.47
0.013886,1088.75
0.014503,1107.01
0.015326,1127.3
0.016149,1143.53
0.017588,1159.77
0.019028,1173.98
0.020673,1184.13
0.021084,1186.16
0.02314,1184.14
0.02458,1169.95
0.025608,1151.7
0.026636,1133.45
0.02787,1119.26
0.029104,1103.03
0.030132,1084.78
0.031161,1068.56
0.0326,1052.34
0.034245,1040.18
0.035274,1040.18
0.036919,1052.36
0.038564,1064.54
0.039592,1082.81
0.04062,1099.04
0.04206,1113.25
0.043294,1129.48
0.043705,1133.54
0.045761,1133.55
0.045967,1131.52
0.047612,1123.42
0.048846,1105.17
0.05008,1088.95
0.051314,1074.75
0.052136,1072.73
0.053165,1070.71
0.055016,1068.69
0.057072,1068.7
0.058717,1080.88
0.060362,1091.03
0.062213,1101.18
0.063858,1111.33
0.064064,1111.34
0.065709,1109.32
0.06756,1107.3
0.069411,1105.28
0.071467,1105.29
0.072701,1111.38
0.074346,1101.25
0.076197,1107.34
0.077637,1119.52
0.078253,1121.55
0.079487,1119.53
0.081338,1123.6
0.082572,1141.86
0.0836,1149.98
0.085245,1139.85
0.085657,1137.82
0.087713,1137.83
0.087919,1135.81
0.08977,1141.9
0.090798,1145.96
0.09162,1139.88
0.093677,1141.92
0.095528,1152.07
0.097378,1156.14
0.099024,1170.35
0.099229,1172.38
0.101286,1172.39
0.101491,1170.36
0.103342,1168.34
0.105193,1166.33
0.106838,1164.31
0.108689,1166.34
0.110128,1180.55
0.11054,1184.61
0.112596,1182.59
0.114036,1180.57
0.115887,1184.64
0.116915,1192.76
0.11856,1180.6
0.118766,1180.6
0.120616,1174.52
0.121439,1166.41
0.122879,1170.48
0.124112,1168.46
0.126169,1166.44
0.12802,1164.42
0.129665,1162.4
0.131516,1166.47
0.132133,1168.5
0.133983,1158.37
0.134189,1158.37
0.135012,1156.34
0.136862,1154.32
0.138919,1154.34
0.140564,1166.52
0.14077,1166.52
0.142209,1170.58
0.142826,1172.61
0.143237,1170.59
0.145088,1168.57
0.147145,1170.61
0.147762,1174.67
0.149612,1164.54
0.150435,1162.51
0.152491,1166.58
0.154548,1166.59
0.154959,1164.56
0.15681,1172.69
0.158044,1178.78
0.158866,1176.76
0.160512,1174.74
0.162362,1176.78
0.164008,1190.98
0.164625,1193.02
0.166064,1190.99
0.167915,1188.98
0.169766,1186.96
0.171411,1197.11
0.17285,1207.26
0.174496,1193.07
0.174701,1191.04
0.176552,1199.16
0.176758,1201.19
0.178608,1193.09
0.179225,1191.07
0.181282,1193.1
0.181693,1195.14
0.18375,1195.15
0.183955,1193.12
0.186012,1193.13
0.18704,1197.19
0.188891,1189.09
0.189508,1187.06
0.191153,1197.21
0.192798,1187.08
0.193415,1187.08
0.19506,1199.26
0.195883,1203.33
0.197322,1207.39
0.199173,1199.29
0.19979,1197.26
0.201229,1195.24
0.202875,1193.22
0.204725,1201.34
0.206576,1209.47
0.206782,1211.5
0.208633,1209.48
0.210483,1213.55
0.212129,1225.73
0.212334,1227.76
0.213363,1225.73
0.214391,1223.71
0.216242,1229.81
0.217475,1241.98
0.219532,1241.99
0.220149,1239.97
0.221177,1237.95
0.222822,1235.93
0.224879,1237.97
0.225701,1240
0.227346,1237.98
0.229197,1229.87
0.229403,1229.88
0.230842,1242.05
0.231048,1244.08
0.232693,1240.04
0.234133,1244.1
0.235572,1229.91
0.237012,1236
0.238657,1225.87
0.239274,1223.84
0.241125,1231.97
0.241742,1234
0.243798,1231.98
0.244209,1231.98
0.245443,1229.96
0.246677,1227.94
0.248322,1225.92
0.249967,1223.9
0.252024,1223.91
0.253669,1236.09
0.254286,1240.15
0.255931,1234.08
0.256548,1232.05
0.257371,1234.08
0.258193,1236.12
0.259016,1238.15
0.259838,1240.18
0.261689,1242.22
0.262306,1244.25
0.262512,1242.22
0.263951,1230.06
0.264363,1228.03
0.265596,1230.07
0.266008,1232.1
0.266625,1234.13
0.26683,1232.11
0.267653,1234.14
0.269092,1244.29
0.269915,1246.32
0.270738,1248.35
0.272383,1242.28
0.274234,1248.37
0.274645,1250.4
0.275467,1248.38
0.277113,1236.22
0.277318,1234.19
0.278141,1232.17
0.278963,1234.2
0.280403,1246.38
0.281225,1250.44
0.282871,1248.42
0.283693,1246.4
0.285544,1244.38
0.287189,1242.36
0.288834,1240.34
0.290274,1238.32
0.291919,1236.3
0.293564,1234.28

File: data/ti-6al-4v/Data/SHPB/Seo2005/Seo2005_Fig15-693K-1400.Plast.csv
# Seo 2005 Figure 15
# Temperature: 693 K
# Strain rate: 1400 s^-1
# -----------
# Chemistry (weight %), min, max
# Ti, Bal.
#  Y,    , 0
#  N,    , 0.05
#  C,    , 0.08
#  H,    , 0.015
# Fe,    , 0.3
#  O,    , 0.2
# Al, 5.5, 6.75
#  V, 3.5, 4.5
# Mn,    , 0
# Si,    , 0
# ----------
Plastic strain, stress (MPa)
0.0, 940.67
0.001234, 956.91
0.003085, 967.06
0.004524, 971.13
0.004936, 969.1
0.006786, 961.0
0.008226, 946.8
0.009254, 928.55
0.010077, 910.3
0.010899, 892.05
0.011928, 873.8
0.01275, 855.55
0.013573, 837.29
0.014395, 819.04
0.015629, 804.85
0.01748, 812.97
0.018508, 829.21
0.019536, 847.47
0.020359, 865.73
0.021387, 883.99
0.022621, 898.2
0.022827, 900.23
0.023649, 902.26
0.025706, 898.21
0.027351, 888.08
0.029202, 877.95
0.030847, 867.81
0.031464, 865.79
0.032698, 863.77
0.033109, 865.8
0.034754, 875.95
0.035988, 892.18
0.037222, 908.42
0.038456, 924.65
0.03969, 936.83
0.04154, 942.93
0.042569, 946.99
0.044008, 934.82
0.045653, 920.63
0.04627, 918.61
0.047299, 916.59
0.049355, 916.6
0.049561, 914.57
0.051617, 914.58
0.051823, 912.55
0.053674, 918.65
0.055524, 926.77
0.056758, 932.86
0.058815, 932.88
0.059637, 930.85
0.061282, 928.83
0.062311, 924.78
0.063956, 926.82
0.066012, 928.86
0.067452, 936.98
0.069303, 941.05
0.069714, 943.08
0.071565, 932.94
0.073415, 928.9
0.075266, 916.74
0.077323, 916.75
0.078762, 924.87
0.080819, 924.88
0.081641, 922.86
0.083698, 920.84
0.085754, 920.85
0.086371, 918.82
0.088428, 918.84
0.088633, 916.81
0.09069, 916.82
0.091101, 914.79
0.092952, 922.92
0.093569, 924.95
0.09542, 922.93
0.095831, 924.96
0.096859, 926.99
0.09871, 920.92
0.099532, 918.89
0.100355, 920.93
0.101383, 922.96
0.101795, 920.94
0.10344, 927.03
0.105291, 933.13
0.105496, 935.15
0.106936, 933.13
0.107964, 935.17
0.109609, 925.03
0.110226, 923.01
0.112077, 929.1
0.113311, 933.17
0.114133, 935.2
0.114956, 937.23
0.116807, 945.36
0.117835, 951.45
0.119891, 949.43
0.120714, 945.38
0.121948, 947.41
0.124004, 945.4
0.125032, 945.4
0.126883, 953.53
0.127089, 955.56
0.128323, 953.53
0.130174, 959.63
0.131613, 963.69
0.132024, 961.67
0.133875, 955.59
0.134903, 951.54
0.136754, 957.64
0.138811, 961.7
0.140662, 965.77
0.142101, 963.75
0.144158, 961.73
0.145597, 957.68
0.146831, 959.72
0.148682, 953.64
0.149093, 953.65
0.149916, 955.68
0.150533, 957.71
0.150944, 955.68
0.153, 955.69
0.154851, 963.82
0.155057, 965.85
0.156702, 957.74
0.156908, 955.72
0.158758, 961.81
0.160198, 969.93
0.162049, 976.03
0.16246, 978.06
0.164311, 971.98
0.164722, 971.99
0.166573, 980.11
0.16719, 984.17
0.169041, 976.07
0.170069, 974.04
0.17192, 982.17
0.172331, 984.2
0.173565, 982.18
0.17521, 988.27
0.176855, 980.16
0.178089, 976.11
0.17994, 982.21
0.180557, 984.24
0.182613, 984.25
0.183025, 982.23
0.185081, 984.27
0.186315, 990.36
0.18796, 980.22
0.189194, 976.17
0.190839, 984.3
0.191662, 990.39
0.193512, 986.34
0.194335, 982.29
0.196186, 986.35
0.197625, 1000.56
0.197831, 1000.56
0.198242, 998.54
0.199682, 984.34
0.199887, 982.32
0.200299, 980.29
0.201944, 990.44
0.203383, 1004.65
0.203795, 1006.68
0.205234, 994.52
0.206057, 984.38
0.206674, 982.35
0.208319, 992.5
0.209347, 1004.68
0.209964, 1006.71
0.211404, 992.52
0.211815, 988.47
0.212432, 986.44
0.212843, 988.47
0.21346, 990.5
0.215105, 1000.65
0.215722, 1002.69
0.216545, 998.63
0.21819, 986.47
0.218396, 986.47
0.220041, 994.6
0.221686, 1008.8
0.221891, 1010.83
0.222714, 1008.81
0.224359, 998.68
0.224771, 996.65
0.226416, 1000.72
0.227238, 1004.78
0.228883, 1002.76
0.23094, 1000.74
0.231351, 1000.74
0.232379, 998.72
0.232585, 1000.75
0.233202, 1002.78
0.233819, 1004.81
0.23423, 1006.84
0.234847, 1008.87
0.235464, 1006.85
0.236492, 1004.83
0.237315, 1000.77
0.237932, 998.75
0.238343, 996.72
0.23896, 998.75
0.239577, 1000.79
0.239988, 1002.82
0.241428, 1000.8
0.243073, 998.78
0.244512, 992.7
0.245541, 986.62
0.247597, 984.6

File: data/ti-6al-4v/Data/SHPB/Seo2005/Seo2005_Fig15-693K-1400.csv
# Seo 2005 Figure 15
# Temperature: 693 K
# Strain rate: 1400 s^-1
# -----------
# Chemistry (weight %), min, max
# Ti, Bal.
#  Y,    , 0
#  N,    , 0.05
#  C,    , 0.08
#  H,    , 0.015
# Fe,    , 0.3
#  O,    , 0.2
# Al, 5.5, 6.75
#  V, 3.5, 4.5
# Mn,    , 0
# Si,    , 0
# ----------
True strain, stress (MPa)
0,4.54747e-13
0.000816,130.42
0.002285,272.11
0.003264,379.98
0.005223,549.04
0.006855,661.75
0.008334,747.94
0.008745,768.22
0.009157,788.51
0.009568,806.77
0.009979,827.06
0.01039,847.34
0.011007,865.6
0.011624,885.89
0.012447,904.15
0.013269,922.41
0.014092,940.67
0.015326,956.91
0.017177,967.06
0.018616,971.13
0.019028,969.1
0.020878,961
0.022318,946.8
0.023346,928.55
0.024169,910.3
0.024991,892.05
0.02602,873.8
0.026842,855.55
0.027665,837.29
0.028487,819.04
0.029721,804.85
0.031572,812.97
0.0326,829.21
0.033628,847.47
0.034451,865.73
0.035479,883.99
0.036713,898.2
0.036919,900.23
0.037741,902.26
0.039798,898.21
0.041443,888.08
0.043294,877.95
0.044939,867.81
0.045556,865.79
0.04679,863.77
0.047201,865.8
0.048846,875.95
0.05008,892.18
0.051314,908.42
0.052548,924.65
0.053782,936.83
0.055632,942.93
0.056661,946.99
0.0581,934.82
0.059745,920.63
0.060362,918.61
0.061391,916.59
0.063447,916.6
0.063653,914.57
0.065709,914.58
0.065915,912.55
0.067766,918.65
0.069616,926.77
0.07085,932.86
0.072907,932.88
0.073729,930.85
0.075374,928.83
0.076403,924.78
0.078048,926.82
0.080104,928.86
0.081544,936.98
0.083395,941.05
0.083806,943.08
0.085657,932.94
0.087507,928.9
0.089358,916.74
0.091415,916.75
0.092854,924.87
0.094911,924.88
0.095733,922.86
0.09779,920.84
0.099846,920.85
0.100463,918.82
0.10252,918.84
0.102725,916.81
0.104782,916.82
0.105193,914.79
0.107044,922.92
0.107661,924.95
0.109512,922.93
0.109923,924.96
0.110951,926.99
0.112802,920.92
0.113624,918.89
0.114447,920.93
0.115475,922.96
0.115887,920.94
0.117532,927.03
0.119383,933.13
0.119588,935.15
0.121028,933.13
0.122056,935.17
0.123701,925.03
0.124318,923.01
0.126169,929.1
0.127403,933.17
0.128225,935.2
0.129048,937.23
0.130899,945.36
0.131927,951.45
0.133983,949.43
0.134806,945.38
0.13604,947.41
0.138096,945.4
0.139124,945.4
0.140975,953.53
0.141181,955.56
0.142415,953.53
0.144266,959.63
0.145705,963.69
0.146116,961.67
0.147967,955.59
0.148995,951.54
0.150846,957.64
0.152903,961.7
0.154754,965.77
0.156193,963.75
0.15825,961.73
0.159689,957.68
0.160923,959.72
0.162774,953.64
0.163185,953.65
0.164008,955.68
0.164625,957.71
0.165036,955.68
0.167092,955.69
0.168943,963.82
0.169149,965.85
0.170794,957.74
0.171,955.72
0.17285,961.81
0.17429,969.93
0.176141,976.03
0.176552,978.06
0.178403,971.98
0.178814,971.99
0.180665,980.11
0.181282,984.17
0.183133,976.07
0.184161,974.04
0.186012,982.17
0.186423,984.2
0.187657,982.18
0.189302,988.27
0.190947,980.16
0.192181,976.11
0.194032,982.21
0.194649,984.24
0.196705,984.25
0.197117,982.23
0.199173,984.27
0.200407,990.36
0.202052,980.22
0.203286,976.17
0.204931,984.3
0.205754,990.39
0.207604,986.34
0.208427,982.29
0.210278,986.35
0.211717,1000.56
0.211923,1000.56
0.212334,998.54
0.213774,984.34
0.213979,982.32
0.214391,980.29
0.216036,990.44
0.217475,1004.65
0.217887,1006.68
0.219326,994.52
0.220149,984.38
0.220766,982.35
0.222411,992.5
0.223439,1004.68
0.224056,1006.71
0.225496,992.52
0.225907,988.47
0.226524,986.44
0.226935,988.47
0.227552,990.5
0.229197,1000.65
0.229814,1002.69
0.230637,998.63
0.232282,986.47
0.232488,986.47
0.234133,994.6
0.235778,1008.8
0.235983,1010.83
0.236806,1008.81
0.238451,998.68
0.238863,996.65
0.240508,1000.72
0.24133,1004.78
0.242975,1002.76
0.245032,1000.74
0.245443,1000.74
0.246471,998.72
0.246677,1000.75
0.247294,1002.78
0.247911,1004.81
0.248322,1006.84
0.248939,1008.87
0.249556,1006.85
0.250584,1004.83
0.251407,1000.77
0.252024,998.75
0.252435,996.72
0.253052,998.75
0.253669,1000.79
0.25408,1002.82
0.25552,1000.8
0.257165,998.78
0.258604,992.7
0.259633,986.62
0.261689,984.6
0.261895,982.57
0.263334,968.38
0.263951,962.3
