Repository: lanl/impala

# impala

Python tools for modular Bayesian model calibration.  Posterior exploration includes tempering and adaptive MCMC.

## Example

## References


************

Copyright 2020. Triad National Security, LLC. All rights reserved.
This program was produced under U.S. Government contract 89233218CNA000001 for Los Alamos
National Laboratory (LANL), which is operated by Triad National Security, LLC for the U.S.
Department of Energy/National Nuclear Security Administration. All rights in the program are
reserved by Triad National Security, LLC, and the U.S. Department of Energy/National Nuclear
Security Administration. The Government is granted for itself and others acting on its behalf a

File: data/ti-6al-4v/Data/SHPB/Seo2005/Seo2005_Fig15-893K-1400.Plast.csv
# Seo 2005 Figure 15
# Temperature: 893 K
# Strain rate: 1400 s^-1
# -----------
# Chemistry (weight %), min, max
# Ti, Bal.
#  Y,    , 0
#  N,    , 0.05
#  C,    , 0.08
#  H,    , 0.015
# Fe,    , 0.3
#  O,    , 0.2
# Al, 5.5, 6.75
#  V, 3.5, 4.5
# Mn,    , 0
# Si,    , 0
# ----------
Plastic strain, stress (MPa)
0.0, 770.26
0.001028, 786.49
0.002262, 802.73
0.003907, 814.91
0.004318, 816.94
0.006169, 808.83
0.007814, 796.67
0.009254, 782.48
0.010282, 766.26
0.01131, 748.01
0.012544, 731.79
0.013984, 715.57
0.015218, 701.37
0.016451, 685.15
0.018302, 679.08
0.020153, 687.2
0.021387, 703.43
0.022621, 719.67
0.023855, 737.93
0.025294, 750.11
0.025911, 754.17
0.027762, 752.15
0.029201, 739.99
0.030847, 729.86
0.031875, 723.78
0.033109, 721.75
0.035165, 721.76
0.035988, 719.74
0.037839, 727.86
0.039689, 738.02
0.041129, 744.11
0.04298, 748.18
0.044214, 754.27
0.046064, 746.16
0.04771, 736.03
0.049355, 723.87
0.04956, 723.87
0.051411, 721.85
0.052645, 723.89
0.054701, 727.95
0.05573, 732.02
0.057581, 738.11
0.05902, 744.21
0.060254, 742.18
0.06231, 742.19
0.063133, 740.17
0.065189, 740.18
0.065395, 738.15
0.067452, 738.17
0.068274, 736.14
0.070331, 736.15
0.070742, 734.13
0.071153, 736.16
0.071976, 738.19
0.073827, 744.29
0.075472, 756.46
0.075883, 756.47
0.077939, 756.48
0.079379, 760.54
0.08123, 754.47
0.082052, 752.44
0.084109, 752.45
0.085548, 754.49
0.086371, 752.47
0.088427, 756.53
0.089661, 748.43
0.090484, 746.4
0.091923, 752.5
0.093774, 756.56
0.095419, 752.52
0.09727, 754.55
0.098504, 752.53
0.10056, 752.54
0.101177, 750.52
0.103234, 748.5
0.103645, 750.53
0.104879, 754.59
0.106113, 752.57
0.107552, 754.61
0.108375, 752.58
0.110431, 754.62
0.111665, 756.66
0.113516, 764.78
0.113722, 764.78
0.115778, 764.8
0.117218, 762.77
0.119274, 762.79
0.119891, 760.76
0.121948, 760.77
0.12277, 758.75
0.124827, 758.76
0.126677, 762.83
0.127706, 766.89
0.129556, 772.98
0.13079, 781.1
0.132847, 777.06
0.134698, 768.95
0.135726, 764.9
0.136548, 766.94
0.137988, 771.0
0.140044, 771.01
0.14025, 773.04
0.141278, 775.07
0.143335, 777.11
0.144157, 779.15
0.146008, 771.04
0.147448, 764.97
0.149093, 773.09
0.149915, 775.12
0.151149, 777.16
0.151972, 779.19
0.153823, 785.28
0.155056, 789.35
0.157113, 783.27
0.157936, 783.28
0.158758, 789.37
0.160198, 787.35
0.161637, 789.38
0.163694, 789.39
0.165133, 797.52
0.166573, 793.47
0.168423, 795.51
0.170274, 789.43
0.171302, 787.41
0.173359, 789.45
0.17521, 797.57
0.176649, 801.63
0.177472, 799.61
0.179323, 791.51
0.180145, 787.45
0.181379, 785.43
0.183436, 785.44
0.184052, 783.42
0.186109, 783.43
0.187548, 785.47
0.189399, 789.53
0.190222, 791.57
0.190633, 789.54
0.19269, 789.55
0.193512, 787.53
0.195569, 787.54
0.197419, 797.69
0.198859, 805.81
0.200915, 805.82
0.202766, 811.92
0.204617, 807.87
0.205028, 805.84
0.206057, 803.82
0.206879, 805.85
0.20873, 813.98
0.210169, 820.07
0.211609, 818.05
0.212432, 820.08
0.21346, 822.12
0.215311, 818.07
0.215722, 816.04
0.216544, 814.02
0.218601, 814.03
0.219835, 820.12
0.220452, 822.15
0.22148, 816.07
0.222097, 812.02
0.222508, 809.99
0.224359, 814.06
0.224565, 814.06
0.225798, 824.21
0.227444, 814.08
0.228266, 805.97
0.229089, 803.94
0.229911, 805.98
0.231351, 812.07
0.231968, 814.1
0.232996, 812.08
0.234436, 810.06
0.235464, 803.98
0.236903, 808.04
0.237932, 812.11
0.238549, 814.14
0.239782, 812.12
0.240399, 810.09
0.241016, 808.07
0.241428, 806.04
0.243484, 806.05
0.24369, 808.08
0.244718, 814.17
0.245335, 816.2
0.247186, 810.13
0.247803, 806.07
0.248625, 802.02
0.249242, 800.0
0.25027, 802.03
0.250887, 806.09
0.251915, 814.21
0.253972, 814.22
0.254178, 812.19
0.255206, 806.11
0.256234, 804.09
0.256851, 806.12
0.257674, 808.16
0.25829, 812.22
0.259113, 814.25
0.259936, 812.22
0.260758, 808.17
0.261786, 802.09
0.262403, 800.07
0.263226, 798.04
0.26446, 800.08
0.265077, 802.11
0.265899, 806.17
0.267956, 804.15
0.268161, 802.13
0.268573, 800.1

File: data/ti-6al-4v/Data/SHPB/Seo2005/Seo2005_Fig15-893K-1400.csv
# Seo 2005 Figure 15
# Temperature: 893 K
# Strain rate: 1400 s^-1
# -----------
# Chemistry (weight %), min, max
# Ti, Bal.
#  Y,    , 0
#  N,    , 0.05
#  C,    , 0.08
#  H,    , 0.015
# Fe,    , 0.3
#  O,    , 0.2
# Al, 5.5, 6.75
#  V, 3.5, 4.5
# Mn,    , 0
# Si,    , 0
# ----------
True strain, stress (MPa)
0,4.54747e-13
0.000653,128.8
0.002122,272.1
0.003428,381.59
0.00457,484.64
0.005713,550.66
0.006529,616.67
0.007671,676.25
0.00854,711.42
0.009157,731.71
0.009568,749.97
0.010185,770.26
0.011213,786.49
0.012447,802.73
0.014092,814.91
0.014503,816.94
0.016354,808.83
0.017999,796.67
0.019439,782.48
0.020467,766.26
0.021495,748.01
0.022729,731.79
0.024169,715.57
0.025403,701.37
0.026636,685.15
0.028487,679.08
0.030338,687.2
0.031572,703.43
0.032806,719.67
0.03404,737.93
0.035479,750.11
0.036096,754.17
0.037947,752.15
0.039386,739.99
0.041032,729.86
0.04206,723.78
0.043294,721.75
0.04535,721.76
0.046173,719.74
0.048024,727.86
0.049874,738.02
0.051314,744.11
0.053165,748.18
0.054399,754.27
0.056249,746.16
0.057895,736.03
0.05954,723.87
0.059745,723.87
0.061596,721.85
0.06283,723.89
0.064886,727.95
0.065915,732.02
0.067766,738.11
0.069205,744.21
0.070439,742.18
0.072495,742.19
0.073318,740.17
0.075374,740.18
0.07558,738.15
0.077637,738.17
0.078459,736.14
0.080516,736.15
0.080927,734.13
0.081338,736.16
0.082161,738.19
0.084012,744.29
0.085657,756.46
0.086068,756.47
0.088124,756.48
0.089564,760.54
0.091415,754.47
0.092237,752.44
0.094294,752.45
0.095733,754.49
0.096556,752.47
0.098612,756.53
0.099846,748.43
0.100669,746.4
0.102108,752.5
0.103959,756.56
0.105604,752.52
0.107455,754.55
0.108689,752.53
0.110745,752.54
0.111362,750.52
0.113419,748.5
0.11383,750.53
0.115064,754.59
0.116298,752.57
0.117737,754.61
0.11856,752.58
0.120616,754.62
0.12185,756.66
0.123701,764.78
0.123907,764.78
0.125963,764.8
0.127403,762.77
0.129459,762.79
0.130076,760.76
0.132133,760.77
0.132955,758.75
0.135012,758.76
0.136862,762.83
0.137891,766.89
0.139741,772.98
0.140975,781.1
0.143032,777.06
0.144883,768.95
0.145911,764.9
0.146733,766.94
0.148173,771
0.150229,771.01
0.150435,773.04
0.151463,775.07
0.15352,777.11
0.154342,779.15
0.156193,771.04
0.157633,764.97
0.159278,773.09
0.1601,775.12
0.161334,777.16
0.162157,779.19
0.164008,785.28
0.165241,789.35
0.167298,783.27
0.168121,783.28
0.168943,789.37
0.170383,787.35
0.171822,789.38
0.173879,789.39
0.175318,797.52
0.176758,793.47
0.178608,795.51
0.180459,789.43
0.181487,787.41
0.183544,789.45
0.185395,797.57
0.186834,801.63
0.187657,799.61
0.189508,791.51
0.19033,787.45
0.191564,785.43
0.193621,785.44
0.194237,783.42
0.196294,783.43
0.197733,785.47
0.199584,789.53
0.200407,791.57
0.200818,789.54
0.202875,789.55
0.203697,787.53
0.205754,787.54
0.207604,797.69
0.209044,805.81
0.2111,805.82
0.212951,811.92
0.214802,807.87
0.215213,805.84
0.216242,803.82
0.217064,805.85
0.218915,813.98
0.220354,820.07
0.221794,818.05
0.222617,820.08
0.223645,822.12
0.225496,818.07
0.225907,816.04
0.226729,814.02
0.228786,814.03
0.23002,820.12
0.230637,822.15
0.231665,816.07
0.232282,812.02
0.232693,809.99
0.234544,814.06
0.23475,814.06
0.235983,824.21
0.237629,814.08
0.238451,805.97
0.239274,803.94
0.240096,805.98
0.241536,812.07
0.242153,814.1
0.243181,812.08
0.244621,810.06
0.245649,803.98
0.247088,808.04
0.248117,812.11
0.248734,814.14
0.249967,812.12
0.250584,810.09
0.251201,808.07
0.251613,806.04
0.253669,806.05
0.253875,808.08
0.254903,814.17
0.25552,816.2
0.257371,810.13
0.257988,806.07
0.25881,802.02
0.259427,800
0.260455,802.03
0.261072,806.09
0.2621,814.21
0.264157,814.22
0.264363,812.19
0.265391,806.11
0.266419,804.09
0.267036,806.12
0.267859,808.16
0.268475,812.22
0.269298,814.25
0.270121,812.22
0.270943,808.17
0.271971,802.09
0.272588,800.07
0.273411,798.04
0.274645,800.08
0.275262,802.11
0.276084,806.17
0.278141,804.15
0.278346,802.13
0.278758,800.1

File: data/ti-6al-4v/Data/SHPB/Seo2005/Seo2005_Fig17-298K-1400.Plast.csv
# Seo 2005 Figure 17
# Temperature: 298 K
# Strain rate: 1400 s^-1
# -----------
# Chemistry (weight %), min, max
# Ti, Bal.
#  Y,    , 0
#  N,    , 0.05
#  C,    , 0.08
#  H,    , 0.015
# Fe,    , 0.3
#  O,    , 0.2
# Al, 5.5, 6.75
#  V, 3.5, 4.5
# Mn,    , 0
# Si,    , 0
# ----------
Plastic strain, stress (MPa)
0.0, 1393.62
0.00144, 1412.56
0.002881, 1422.03
0.004527, 1407.82
0.005761, 1395.99
0.006584, 1393.62
0.00679, 1395.99
0.008025, 1379.42
0.008767, 1360.33
0.010727, 1345.3
0.011544, 1328.39
0.013177, 1328.39
0.014609, 1339.17
0.015432, 1343.91
0.017078, 1353.38
0.018107, 1367.58
0.01893, 1365.21
0.02037, 1381.78
0.020987, 1384.15
0.022428, 1367.58
0.023868, 1358.11
0.024485, 1355.74
0.025103, 1358.11
0.026241, 1352.82
0.027711, 1330.27
0.029012, 1317.87
0.030041, 1306.03
0.030864, 1303.66
0.032716, 1296.56
0.033539, 1291.83
0.035185, 1306.03
0.035596, 1308.4
0.038065, 1336.81
0.039506, 1339.17
0.040329, 1341.54
0.041152, 1343.91
0.044042, 1354.7
0.046655, 1367.85
0.048353, 1374.68
0.049176, 1381.78
0.050822, 1374.68
0.052057, 1384.15
0.053497, 1381.78
0.055143, 1395.99
0.055349, 1398.36
0.056789, 1400.72
0.058435, 1412.56
0.059258, 1405.46
0.060699, 1412.56
0.062345, 1407.82
0.062756, 1410.19
0.064402, 1400.72
0.065431, 1391.25
0.06646, 1400.72
0.068106, 1393.62
0.069958, 1403.09
0.071604, 1412.56
0.072427, 1422.03
0.073661, 1417.29
0.075513, 1424.4
0.075719, 1424.4
0.07613, 1422.03
0.077571, 1419.66
0.079628, 1419.66
0.081069, 1431.5
0.082303, 1424.4
0.083949, 1431.5
0.084978, 1426.76
0.086624, 1438.6
0.08683, 1440.97
0.087859, 1436.23
0.089505, 1448.07
0.08971, 1448.07
0.090945, 1443.33
0.092179, 1448.07
0.094237, 1452.8
0.094649, 1455.17
0.096089, 1448.07
0.097735, 1464.64
0.098558, 1467.01
0.100204, 1476.48
0.10185, 1462.27
0.102056, 1459.91
0.103908, 1452.8
0.104731, 1440.97
0.105759, 1443.33
0.107406, 1431.5
0.107817, 1431.5
0.108229, 1433.87
0.11008, 1426.76
0.111109, 1429.13
0.112549, 1424.4
0.11399, 1438.6
0.114196, 1440.97
0.116253, 1440.97
0.116459, 1438.6
0.118516, 1438.6
0.119545, 1443.33
0.120368, 1436.23
0.121809, 1438.6
0.123249, 1433.87
0.124689, 1445.7
0.125718, 1443.33
0.127158, 1457.54
0.127981, 1467.01
0.128804, 1462.27
0.130656, 1457.54
0.131479, 1452.8
0.133125, 1459.91
0.133948, 1455.17
0.1358, 1459.91
0.137652, 1464.64
0.138475, 1474.11
0.140121, 1469.37
0.140944, 1474.11
0.14259, 1467.01
0.144442, 1471.74
0.144853, 1469.37
0.146499, 1467.01
0.148557, 1467.01
0.14938, 1471.74
0.150615, 1467.01
0.152261, 1478.84
0.153495, 1474.11
0.154318, 1476.48
0.15617, 1469.37
0.158022, 1464.64
0.158228, 1462.27
0.159874, 1474.11
0.160079, 1476.48
0.161725, 1467.01
0.163577, 1474.11
0.165429, 1481.21
0.166458, 1485.95
0.166869, 1483.58
0.167898, 1481.21
0.16975, 1485.95
0.171396, 1500.15
0.173248, 1504.88
0.174277, 1511.99
0.1751, 1509.62
0.176334, 1514.35
0.178186, 1519.09
0.179832, 1533.29
0.181272, 1547.49
0.181684, 1549.86
0.182507, 1545.13
0.183536, 1547.49
0.185388, 1540.39
0.186828, 1549.86
0.187857, 1538.03
0.189297, 1540.39
0.191355, 1535.66
0.193001, 1521.45
0.193206, 1521.45
0.193824, 1528.56
0.195058, 1523.82
0.196293, 1528.56
0.197116, 1523.82
0.198762, 1535.66
0.199173, 1538.03
0.200408, 1526.19
0.201848, 1528.56
0.2037, 1533.29
0.203906, 1535.66
0.20514, 1533.29
0.206375, 1535.66
0.207609, 1528.56
0.209461, 1533.29
0.211107, 1540.39
0.211725, 1542.76
0.21193, 1540.39
0.212548, 1538.03
0.213576, 1540.39
0.214194, 1535.66
0.215017, 1533.29
0.216251, 1542.76
0.217897, 1540.39
0.219955, 1538.03
0.220161, 1538.03
0.220778, 1535.66
0.221601, 1530.92
0.222218, 1528.56
0.223658, 1545.13
0.223864, 1545.13
0.224276, 1540.39
0.225922, 1547.49
0.226951, 1538.03
0.227568, 1535.66
0.228391, 1542.76
0.22942, 1538.03
0.230037, 1540.39
0.231066, 1549.86
0.232094, 1547.49
0.232506, 1549.86
0.234152, 1545.13
0.235798, 1554.6
0.23621, 1556.96
0.238267, 1559.33
0.238473, 1559.33
0.23909, 1556.96
0.239913, 1552.23
0.240325, 1549.86
0.241559, 1547.49
0.243205, 1549.86
0.243617, 1552.23
0.244234, 1549.86
0.244851, 1547.49
0.24588, 1554.6
0.246703, 1549.86
0.247321, 1547.49
0.247526, 1549.86
0.248144, 1554.6
0.248967, 1552.23
0.249378, 1549.86
0.24979, 1552.23
0.250201, 1554.6
0.251641, 1547.49
0.253082, 1549.86
0.254934, 1547.49
0.255551, 1542.76
0.255962, 1540.39
0.257814, 1530.92
0.25802, 1528.56
0.258431, 1526.19

File: data/ti-6al-4v/Data/SHPB/Seo2005/Seo2005_Fig17-298K-1400.csv
# Seo 2005 Figure 17
# Temperature: 298 K
# Strain rate: 1400 s^-1
# -----------
# Chemistry (weight %), min, max
# Ti, Bal.
#  Y,    , 0
#  N,    , 0.05
#  C,    , 0.08
#  H,    , 0.015
# Fe,    , 0.3
#  O,    , 0.2
# Al, 5.5, 6.75
#  V, 3.5, 4.5
# Mn,    , 0
# Si,    , 0
# ----------
True strain, stress (MPa)
6.93889e-18,-2.27374e-13
0.000653,103.34
0.001306,155.95
0.00245,251.77
0.00294,328.81
0.003919,426.51
0.004736,486.64
0.005389,556.16
0.006042,646.35
0.007022,719.62
0.007839,813.57
0.008002,839.87
0.008492,871.82
0.008982,905.64
0.009573,934.37
0.009985,958.04
0.01019,981.71
0.010602,1005.39
0.010808,1026.69
0.011219,1050.37
0.011631,1074.04
0.011836,1097.71
0.012248,1121.38
0.012659,1145.06
0.013277,1166.36
0.013688,1190.03
0.0141,1213.71
0.014511,1237.38
0.014923,1258.69
0.01554,1282.36
0.016157,1303.66
0.016775,1327.34
0.017392,1351.01
0.018009,1372.32
0.018832,1393.62
0.020272,1412.56
0.021713,1422.03
0.023359,1407.82
0.024593,1395.99
0.025416,1393.62
0.025622,1395.99
0.026857,1379.42
0.027599,1360.33
0.029559,1345.3
0.030376,1328.39
0.032009,1328.39
0.033441,1339.17
0.034264,1343.91
0.03591,1353.38
0.036939,1367.58
0.037762,1365.21
0.039202,1381.78
0.039819,1384.15
0.04126,1367.58
0.0427,1358.11
0.043317,1355.74
0.043935,1358.11
0.045073,1352.82
0.046543,1330.27
0.047844,1317.87
0.048873,1306.03
0.049696,1303.66
0.051548,1296.56
0.052371,1291.83
0.054017,1306.03
0.054428,1308.4
0.056897,1336.81
0.058338,1339.17
0.059161,1341.54
0.059984,1343.91
0.062874,1354.7
0.065487,1367.85
0.067185,1374.68
0.068008,1381.78
0.069654,1374.68
0.070889,1384.15
0.072329,1381.78
0.073975,1395.99
0.074181,1398.36
0.075621,1400.72
0.077267,1412.56
0.07809,1405.46
0.079531,1412.56
0.081177,1407.82
0.081588,1410.19
0.083234,1400.72
0.084263,1391.25
0.085292,1400.72
0.086938,1393.62
0.08879,1403.09
0.090436,1412.56
0.091259,1422.03
0.092493,1417.29
0.094345,1424.4
0.094551,1424.4
0.094962,1422.03
0.096403,1419.66
0.09846,1419.66
0.099901,1431.5
0.101135,1424.4
0.102781,1431.5
0.10381,1426.76
0.105456,1438.6
0.105662,1440.97
0.106691,1436.23
0.108337,1448.07
0.108542,1448.07
0.109777,1443.33
0.111011,1448.07
0.113069,1452.8
0.113481,1455.17
0.114921,1448.07
0.116567,1464.64
0.11739,1467.01
0.119036,1476.48
0.120682,1462.27
0.120888,1459.91
0.12274,1452.8
0.123563,1440.97
0.124591,1443.33
0.126238,1431.5
0.126649,1431.5
0.127061,1433.87
0.128912,1426.76
0.129941,1429.13
0.131381,1424.4
0.132822,1438.6
0.133028,1440.97
0.135085,1440.97
0.135291,1438.6
0.137348,1438.6
0.138377,1443.33
0.1392,1436.23
0.140641,1438.6
0.142081,1433.87
0.143521,1445.7
0.14455,1443.33
0.14599,1457.54
0.146813,1467.01
0.147636,1462.27
0.149488,1457.54
0.150311,1452.8
0.151957,1459.91
0.15278,1455.17
0.154632,1459.91
0.156484,1464.64
0.157307,1474.11
0.158953,1469.37
0.159776,1474.11
0.161422,1467.01
0.163274,1471.74
0.163685,1469.37
0.165331,1467.01
0.167389,1467.01
0.168212,1471.74
0.169447,1467.01
0.171093,1478.84
0.172327,1474.11
0.17315,1476.48
0.175002,1469.37
0.176854,1464.64
0.17706,1462.27
0.178706,1474.11
0.178911,1476.48
0.180557,1467.01
0.182409,1474.11
0.184261,1481.21
0.18529,1485.95
0.185701,1483.58
0.18673,1481.21
0.188582,1485.95
0.190228,1500.15
0.19208,1504.88
0.193109,1511.99
0.193932,1509.62
0.195166,1514.35
0.197018,1519.09
0.198664,1533.29
0.200104,1547.49
0.200516,1549.86
0.201339,1545.13
0.202368,1547.49
0.20422,1540.39
0.20566,1549.86
0.206689,1538.03
0.208129,1540.39
0.210187,1535.66
0.211833,1521.45
0.212038,1521.45
0.212656,1528.56
0.21389,1523.82
0.215125,1528.56
0.215948,1523.82
0.217594,1535.66
0.218005,1538.03
0.21924,1526.19
0.22068,1528.56
0.222532,1533.29
0.222738,1535.66
0.223972,1533.29
0.225207,1535.66
0.226441,1528.56
0.228293,1533.29
0.229939,1540.39
0.230557,1542.76
0.230762,1540.39
0.23138,1538.03
0.232408,1540.39
0.233026,1535.66
0.233849,1533.29
0.235083,1542.76
0.236729,1540.39
0.238787,1538.03
0.238993,1538.03
0.23961,1535.66
0.240433,1530.92
0.24105,1528.56
0.24249,1545.13
0.242696,1545.13
0.243108,1540.39
0.244754,1547.49
0.245783,1538.03
0.2464,1535.66
0.247223,1542.76
0.248252,1538.03
0.248869,1540.39
0.249898,1549.86
0.250926,1547.49
0.251338,1549.86
0.252984,1545.13
0.25463,1554.6
0.255042,1556.96
0.257099,1559.33
0.257305,1559.33
0.257922,1556.96
0.258745,1552.23
0.259157,1549.86
0.260391,1547.49
0.262037,1549.86
0.262449,1552.23
0.263066,1549.86
0.263683,1547.49
0.264712,1554.6
0.265535,1549.86
0.266153,1547.49
0.266358,1549.86
0.266976,1554.6
0.267799,1552.23
0.26821,1549.86
0.268622,1552.23
0.269033,1554.6
0.270473,1547.49
0.271914,1549.86
0.273766,1547.49
0.274383,1542.76
0.274794,1540.39
0.276646,1530.92
0.276852,1528.56
0.277263,1526.19

File: data/ti-6al-4v/Data/SHPB/Seo2005/Seo2005_Fig17-298K-700.Plast.csv
# Seo 2005 Figure 17
# Temperature: 298 K
# Strain rate: 700 s^-1
# -----------
# Chemistry (weight %), min, max
# Ti, Bal.
#  Y,    , 0
#  N,    , 0.05
#  C,    , 0.08
#  H,    , 0.015
# Fe,    , 0.3
#  O,    , 0.2
# Al, 5.5, 6.75
#  V, 3.5, 4.5
# Mn,    , 0
# Si,    , 0
# ----------
Plastic strain, stress (MPa)
0.0, 1294.2
0.001646, 1308.4
0.003292, 1320.24
0.003498, 1320.24
0.004938, 1310.77
0.006379, 1303.66
0.007613, 1320.24
0.008271, 1341.54
0.009088, 1365.97
0.010231, 1352.82
0.011864, 1350.94
0.012354, 1334.03
0.013786, 1320.24
0.015432, 1306.03
0.017078, 1320.24
0.018518, 1334.44
0.019753, 1353.38
0.019959, 1355.74
0.021605, 1343.91
0.022428, 1334.44
0.023662, 1332.07
0.025255, 1330.27
0.026888, 1332.15
0.028189, 1336.81
0.029629, 1348.64
0.029835, 1351.01
0.03107, 1348.64
0.032921, 1346.28
0.034773, 1343.91
0.036197, 1343.42
0.036687, 1354.7
0.03783, 1369.73
0.039626, 1364.09
0.041357, 1360.48
0.042592, 1355.74
0.044032, 1353.38
0.045267, 1360.48
0.046913, 1362.85
0.04753, 1355.74
0.047942, 1353.38
0.048765, 1351.01
0.050205, 1348.64
0.050411, 1351.01
0.050822, 1348.64
0.052468, 1346.28
0.053909, 1341.54
0.054732, 1336.81
0.055555, 1341.54
0.057407, 1332.07
0.057818, 1329.7
0.05967, 1334.44
0.060287, 1336.81
0.06111, 1334.44
0.062962, 1341.54
0.063579, 1343.91
0.065225, 1329.7
0.06646, 1327.34
0.0679, 1341.54
0.069546, 1355.74
0.069752, 1355.74
0.070575, 1351.01
0.072221, 1362.85
0.072838, 1365.21
0.074073, 1369.95
0.074484, 1367.58
0.075719, 1360.48
0.076542, 1365.21
0.077365, 1358.11
0.0786, 1351.01
0.079423, 1355.74
0.079628, 1353.38
0.081069, 1360.48
0.08148, 1358.11
0.083332, 1355.74
0.084978, 1365.21
0.08539, 1369.95
0.087447, 1374.68
0.089299, 1381.78
0.08971, 1388.89
0.090328, 1386.52
0.091356, 1393.62
0.092591, 1374.68
0.093208, 1367.58
0.09506, 1374.68
0.0965, 1386.52
0.098146, 1374.68
0.098352, 1372.32
0.099175, 1374.68
0.099587, 1369.95
0.101439, 1379.42
0.102262, 1374.68
0.103496, 1369.95
0.104319, 1372.32
0.105142, 1369.95
0.105965, 1374.68
0.106583, 1377.05
0.1072, 1379.42
0.108434, 1388.89
0.11008, 1379.42
0.110492, 1377.05
0.111521, 1386.52
0.111932, 1384.15
0.112755, 1391.25
0.112961, 1388.89
0.114401, 1386.52
0.116253, 1384.15
0.117076, 1391.25
0.118105, 1384.15
0.119545, 1395.99
0.119957, 1398.36
0.120368, 1393.62
0.121603, 1384.15
0.122014, 1379.42
0.122837, 1386.52
0.12366, 1379.42
0.124072, 1374.68

File: data/ti-6al-4v/Data/SHPB/Seo2005/Seo2005_Fig17-298K-700.csv
# Seo 2005 Figure 17
# Temperature: 298 K
# Strain rate: 700 s^-1
# -----------
# Chemistry (weight %), min, max
# Ti, Bal.
#  Y,    , 0
#  N,    , 0.05
#  C,    , 0.08
#  H,    , 0.015
# Fe,    , 0.3
#  O,    , 0.2
# Al, 5.5, 6.75
#  V, 3.5, 4.5
# Mn,    , 0
# Si,    , 0
# ----------
True strain, stress (MPa)
6.93889e-18,-2.27374e-13
0.000163,41.34
0.00049,75.16
0.000726,96.35
0.000931,120.02
0.001137,143.7
0.001549,167.37
0.001754,191.04
0.00196,214.71
0.002166,238.39
0.002577,259.69
0.002783,283.37
0.002989,307.04
0.003195,330.71
0.003606,354.38
0.003812,378.06
0.004018,401.73
0.004223,425.4
0.004635,449.07
0.004841,472.75
0.005046,496.42
0.005252,520.09
0.005664,543.77
0.005869,565.07
0.006075,588.74
0.006281,612.42
0.006692,636.09
0.006898,659.76
0.007104,683.44
0.00731,707.11
0.007721,730.78
0.007927,754.45
0.008339,778.13
0.008544,801.8
0.009779,860.98
0.01019,884.66
0.010602,908.33
0.011013,929.63
0.011425,953.31
0.011836,976.98
0.012248,1000.65
0.012659,1024.32
0.013071,1045.63
0.013277,1069.3
0.013688,1092.98
0.014305,1116.65
0.014923,1137.95
0.01554,1161.63
0.016157,1182.93
0.016775,1206.61
0.017392,1230.28
0.018009,1251.58
0.018832,1272.89
0.019655,1294.2
0.021301,1308.4
0.022947,1320.24
0.023153,1320.24
0.024593,1310.77
0.026034,1303.66
0.027268,1320.24
0.027926,1341.54
0.028743,1365.97
0.029886,1352.82
0.031519,1350.94
0.032009,1334.03
0.033441,1320.24
0.035087,1306.03
0.036733,1320.24
0.038173,1334.44
0.039408,1353.38
0.039614,1355.74
0.04126,1343.91
0.042083,1334.44
0.043317,1332.07
0.04491,1330.27
0.046543,1332.15
0.047844,1336.81
0.049284,1348.64
0.04949,1351.01
0.050725,1348.64
0.052576,1346.28
0.054428,1343.91
0.055852,1343.42
0.056342,1354.7
0.057485,1369.73
0.059281,1364.09
0.061012,1360.48
0.062247,1355.74
0.063687,1353.38
0.064922,1360.48
0.066568,1362.85
0.067185,1355.74
0.067597,1353.38
0.06842,1351.01
0.06986,1348.64
0.070066,1351.01
0.070477,1348.64
0.072123,1346.28
0.073564,1341.54
0.074387,1336.81
0.07521,1341.54
0.077062,1332.07
0.077473,1329.7
0.079325,1334.44
0.079942,1336.81
0.080765,1334.44
0.082617,1341.54
0.083234,1343.91
0.08488,1329.7
0.086115,1327.34
0.087555,1341.54
0.089201,1355.74
0.089407,1355.74
0.09023,1351.01
0.091876,1362.85
0.092493,1365.21
0.093728,1369.95
0.094139,1367.58
0.095374,1360.48
0.096197,1365.21
0.09702,1358.11
0.098255,1351.01
0.099078,1355.74
0.099283,1353.38
0.100724,1360.48
0.101135,1358.11
0.102987,1355.74
0.104633,1365.21
0.105045,1369.95
0.107102,1374.68
0.108954,1381.78
0.109365,1388.89
0.109983,1386.52
0.111011,1393.62
0.112246,1374.68
0.112863,1367.58
0.114715,1374.68
0.116155,1386.52
0.117801,1374.68
0.118007,1372.32
0.11883,1374.68
0.119242,1369.95
0.121094,1379.42
0.121917,1374.68
0.123151,1369.95
0.123974,1372.32
0.124797,1369.95
0.12562,1374.68
0.126238,1377.05
0.126855,1379.42
0.128089,1388.89
0.129735,1379.42
0.130147,1377.05
0.131176,1386.52
0.131587,1384.15
0.13241,1391.25
0.132616,1388.89
0.134056,1386.52
0.135908,1384.15
0.136731,1391.25
0.13776,1384.15
0.1392,1395.99
0.139612,1398.36
0.140023,1393.62
0.141258,1384.15
0.141669,1379.42
0.142492,1386.52
0.143315,1379.42
0.143727,1374.68
0.144961,1367.58
