Repository: lanl/impala

# impala

Python tools for modular Bayesian model calibration.  Posterior exploration includes tempering and adaptive MCMC.

## Example

## References


************

Copyright 2020. Triad National Security, LLC. All rights reserved.
This program was produced under U.S. Government contract 89233218CNA000001 for Los Alamos
National Laboratory (LANL), which is operated by Triad National Security, LLC for the U.S.
Department of Energy/National Nuclear Security Administration. All rights in the program are
reserved by Triad National Security, LLC, and the U.S. Department of Energy/National Nuclear
Security Administration. The Government is granted for itself and others acting on its behalf a
nonexclusive, paid-up, irrevocable worldwide license in this material to reproduce, prepare
derivative works, distribute copies to the public, perform publicly and display publicly, and to permit
others to do so.

LANL software release C19112

Authors: Devin Francom, Peter Trubey, others

[build-status-img]: https://github.com/lanl/impala/workflows/Build/badge.svg

File: data/ti-6al-4v/Data/SHPB/Zhou2017/Zhou2017_Fig6-273K-1e3.Plast.csv
# Zhou 2017 Figure 6
# Temperature: 273 K ??
# Strain rate: 1e3 s^-1
# -----------
# Chemistry (weight %)
# Ti, Bal.
#  Y, 0
#  N, 0.014
#  C, 0.04
#  H, 0.005
# Fe, 0.03
#  O, 0.06
# Al, 6.16
#  V, 3.95
# Mn, 0
# Si, 0
# ----------
Plastic strain, stress (MPa)
0.0, 1266.75
0.001912, 1288.31
0.003442, 1294.47
0.006883, 1282.12
0.01109, 1285.18
0.015296, 1315.98
0.01912, 1332.92
0.023136, 1351.39
0.026769, 1365.24
0.029828, 1366.77
0.033843, 1366.74
0.037094, 1377.52
0.039771, 1392.91
0.042256, 1385.19
0.045698, 1391.34
0.048184, 1408.28
0.051625, 1426.76
0.056597, 1439.06
0.060803, 1437.5
0.06501, 1425.15
0.071128, 1417.41
0.074952, 1418.93
0.078776, 1440.49
0.080879, 1428.15
0.0826, 1415.81
0.085851, 1409.63
0.087572, 1421.95
0.090631, 1409.6
0.092352, 1429.63
0.09522, 1448.11
0.097514, 1440.39
0.100574, 1431.13
0.105736, 1440.35
0.108987, 1461.91

File: data/ti-6al-4v/Data/SHPB/Zhou2017/Zhou2017_Fig6-273K-5e2.Plast.csv
# Zhou 2017 Figure 6
# Temperature: 273 K ??
# Strain rate: 5e2 s^-1
# -----------
# Chemistry (weight %)
# Ti, Bal.
#  Y, 0
#  N, 0.014
#  C, 0.04
#  H, 0.005
# Fe, 0.03
#  O, 0.06
# Al, 6.16
#  V, 3.95
# Mn, 0
# Si, 0
# ----------
Plastic strain, stress (MPa)
0.0, 876.85
0.002295, 935.4
0.004589, 969.3
0.007648, 1015.51
0.010134, 1066.36
0.012811, 1100.25
0.014723, 1124.89
0.01587, 1151.09
0.016444, 1169.58
0.017782, 1181.9
0.018738, 1197.31
0.019503, 1211.17
0.02065, 1223.49
0.021989, 1234.28
0.02371, 1248.14
0.024857, 1272.79
0.025239, 1289.74
0.026195, 1309.77
0.027916, 1320.55
0.029637, 1325.16
0.032123, 1326.69
0.034226, 1326.68
0.035564, 1309.72
0.037094, 1285.05
0.037476, 1251.15
0.037667, 1198.75

File: data/ti-6al-4v/Data/SHPB/Zhou2017/Zhou2017_Fig6-273K-5e2.csv
# Zhou 2017 Figure 6
# Temperature: 273 K ??
# Strain rate: 5e2 s^-1
# -----------
# Chemistry (weight %)
# Ti, Bal.
#  Y, 0
#  N, 0.014
#  C, 0.04
#  H, 0.005
# Fe, 0.03
#  O, 0.06
# Al, 6.16
#  V, 3.95
# Mn, 0
# Si, 0
# ----------
True strain, stress (MPa)
6.93889e-18,2.27374e-13
0.000956,442.29
0.001912,582.52
0.002486,708.89
0.004015,813.68
0.005736,876.85
0.008031,935.4
0.010325,969.3
0.013384,1015.51
0.01587,1066.36
0.018547,1100.25
0.020459,1124.89
0.021606,1151.09
0.02218,1169.58
0.023518,1181.9
0.024474,1197.31
0.025239,1211.17
0.026386,1223.49
0.027725,1234.28
0.029446,1248.14
0.030593,1272.79
0.030975,1289.74
0.031931,1309.77
0.033652,1320.55
0.035373,1325.16
0.037859,1326.69
0.039962,1326.68
0.0413,1309.72
0.04283,1285.05
0.043212,1251.15
0.043403,1198.75

File: data/ti-6al-4v/Data/SHPB/Zhou2017/Zhou2017_Fig6-273K-5e3.Plast.csv
# Zhou 2017 Figure 6
# Temperature: 273 K ??
# Strain rate: 5e3 s^-1
# -----------
# Chemistry (weight %)
# Ti, Bal.
#  Y, 0
#  N, 0.014
#  C, 0.04
#  H, 0.005
# Fe, 0.03
#  O, 0.06
# Al, 6.16
#  V, 3.95
# Mn, 0
# Si, 0
# ----------
Plastic strain, stress (MPa)
0.0, 1001.69
0.007075, 1175.8
0.015679, 1235.86
0.023518, 1255.85
0.032122, 1297.42
0.038623, 1297.38
0.046845, 1317.38
0.054302, 1335.83
0.06195, 1358.91
0.069407, 1360.41
0.077438, 1368.08
0.083939, 1384.99
0.091205, 1394.2
0.098088, 1404.96
0.105163, 1406.46
0.111664, 1417.21
0.118738, 1426.43
0.124665, 1451.05
0.130784, 1454.1
0.137285, 1457.15
0.143404, 1466.37
0.149904, 1460.17
0.156405, 1460.14
